Repository: paramvir3/Crystal-Structures-Halide-perovskite

# Halide-perovskite-structures

## References
- https://doi.org/10.1021/ic401215x
- https://doi.org/10.1063/5.0165285

File: CsPbI3/Cs4PbCl6.cif
####################################################################### 
# 
# This file contains crystal structure data downloaded from the 
# Cambridge Structural Database (CSD) hosted by the Cambridge 
# Crystallographic Data Centre (CCDC) in cooperation with FIZ Karlsruhe.
# 
# Please note that these data are only for research purposes or private use.
# For detailed information please see under Terms & Conditions.
# Full information about CCDC and FIZ Karlsruhe data access policies and 
# citation guidelines are available at http://www.ccdc.cam.ac.uk/access/V1
# 
# Audit and citation data items may have been added by FIZ Karlsruhe. 
# Please retain this information to preserve the provenance of 
# this file and to allow appropriate attribution of the data. 
# 
#######################################################################

data_25123-ICSD
_database_code_depnum_ccdc_archive 'CCDC 1601045'
_audit_update_record             
;
2018-02-26 deposited with the CCDC.	2024-01-05 downloaded from the CCDC.
;
_database_code_ICSD              25123
_chemical_name_systematic        'Cesium Hexachloroplumbate(II)'
_chemical_formula_sum            'Cl6 Cs4 Pb1'
_cell_length_a                   13.18
_cell_length_b                   13.18
_cell_length_c                   16.64
_cell_angle_alpha                90
_cell_angle_beta                 90
_cell_angle_gamma                120
_cell_volume                     2503.31
_cell_formula_units_Z            6
_symmetry_space_group_name_H-M   'R -3 c H'
_symmetry_Int_Tables_number      167
_symmetry_cell_setting           hexagonal
loop_
_symmetry_equiv_pos_site_id
_symmetry_equiv_pos_as_xyz
1 'x-y, -y, -z+1/2'
2 '-x, -x+y, -z+1/2'
3 'y, x, -z+1/2'
4 'x-y, x, -z'
5 'y, -x+y, -z'
6 '-x, -y, -z'
7 '-x+y, y, z+1/2'
8 'x, x-y, z+1/2'
9 '-y, -x, z+1/2'
10 '-x+y, -x, z'
11 '-y, x-y, z'
12 'x, y, z'
13 'x-y+2/3, -y+1/3, -z+5/6'
14 'x-y+1/3, -y+2/3, -z+1/6'
15 '-x+2/3, -x+y+1/3, -z+5/6'
16 '-x+1/3, -x+y+2/3, -z+1/6'
17 'y+2/3, x+1/3, -z+5/6'
18 'y+1/3, x+2/3, -z+1/6'
19 'x-y+2/3, x+1/3, -z+1/3'
20 'x-y+1/3, x+2/3, -z+2/3'
21 'y+2/3, -x+y+1/3, -z+1/3'
22 'y+1/3, -x+y+2/3, -z+2/3'
23 '-x+2/3, -y+1/3, -z+1/3'
24 '-x+1/3, -y+2/3, -z+2/3'
25 '-x+y+2/3, y+1/3, z+5/6'
26 '-x+y+1/3, y+2/3, z+1/6'
27 'x+2/3, x-y+1/3, z+5/6'
28 'x+1/3, x-y+2/3, z+1/6'
29 '-y+2/3, -x+1/3, z+5/6'
30 '-y+1/3, -x+2/3, z+1/6'
31 '-x+y+2/3, -x+1/3, z+1/3'
32 '-x+y+1/3, -x+2/3, z+2/3'
33 '-y+2/3, x-y+1/3, z+1/3'
34 '-y+1/3, x-y+2/3, z+2/3'
35 'x+2/3, y+1/3, z+1/3'
36 'x+1/3, y+2/3, z+2/3'
loop_
_atom_site_label
_atom_site_type_symbol
_atom_site_fract_x
_atom_site_fract_y
_atom_site_fract_z
Pb1 Pb2+ 0 0 0
Cs1 Cs1+ 0 0 0.25
Cs2 Cs1+ 0.37 0 0.25
Cl1 Cl1- 0.04 0.164 0.095

#End of data_25123-ICSD

File: CsPbI3/Cs2PbICl.cif (part 2 of 2)
_refln_index_k
_refln_index_l
_refln_F_squared_meas
_refln_F_squared_sigma
-4 1 9 12.8 11.6
4 1 -9 19.6 17.9
-4 1 -9 12.3 19.8
4 -1 -9 10.4 10.5
1 -4 -9 5.5 8.3
-1 4 9 8.6 7.2
4 -1 9 1.4 9.3
1 4 9 4 8
-1 -4 -9 -4.5 10.5
-1 4 -9 14.3 8.1
1 4 -9 11.9 8.8
-3 4 -9 2.9 10.8
3 -4 -9 12.8 8.7
-4 3 9 10.5 8.8
-3 4 9 5.8 8.2
4 3 -9 -4.6 19.2
3 4 -9 7.8 11.8
3 -4 9 8.2 8.6
-4 3 -9 4.8 12.2
3 4 -9 3.3 17.2
4 -3 9 8.6 9.4
4 -3 -9 5.2 10.3
3 4 9 12.4 11
0 5 -9 0.3 8.5
-5 0 -9 9.5 32.7
0 -5 -9 0.6 11.7
5 0 9 3.7 12.3
5 0 -9 4.7 14
0 5 9 2.5 7.6
-5 0 9 17.1 26.8
-5 2 9 22.4 13.6
5 2 -9 20.2 20.6
-2 5 -9 -3 12
-5 2 -9 7.8 20.4
5 -2 9 8.4 9.4
2 5 9 7.3 9.4
-2 5 9 5.4 9.6
2 -5 -9 7.6 11.9
2 5 -9 11.7 10
5 -2 -9 8.7 10
2 -5 9 1.1 8.4
5 -4 -9 13.9 10.7
-5 4 9 13.8 11
5 4 -9 -10.2 19
-4 5 9 15.7 10
4 -5 -9 19.6 12.2
4 5 -9 11.1 13.7
4 -5 9 7 11
-5 4 -9 25.7 14.5
-4 5 -9 14 14.4
4 5 -9 13.8 33.2
4 5 9 22.3 46
5 -4 9 13.5 10.6
4 5 9 12.5 14.2
1 6 -9 36.3 10.3
-6 1 -9 24.7 27
-1 -6 -9 23.7 17.5
1 -6 -9 25.3 11
6 -1 9 21.5 12
6 1 -9 37.6 18.1
-1 6 -9 3.6 10.3
-1 6 9 24.8 9
6 -1 -9 17.5 13
1 6 9 20.7 10.8
-6 1 9 14.6 22.4
-3 6 -9 3 14.2
-6 3 9 28.1 15
6 3 -9 33.6 33.8
-6 3 -9 13.3 30
-3 6 9 25.7 10.5
3 6 -9 13 14.9
3 -6 -9 29.2 12.1
6 -3 9 16.5 12.1
3 -6 9 40.2 10.5
3 6 -9 14.2 19.4
3 6 9 23.5 13.1
6 -3 -9 26.1 12.3
7 0 9 12 17.6
0 -7 -9 23.8 18.6
0 7 -9 -0.9 11.8
7 0 -9 12.1 16
0 7 9 11.2 11.6
-7 0 9 -1.8 24.2
0 0 -10 31.9 14.7
-1 1 10 29.6 12.1
-1 1 -10 26.8 12.2
1 -1 -10 33.5 13.2
-1 -1 -10 29.6 15.5
1 1 -10 47.2 18.2
1 1 10 28.6 19.6
2 0 -10 23.5 13.5
0 2 10 34.4 9.9
-2 0 -10 37.6 14.8
0 2 -10 43.6 10.8
-2 0 10 45.5 17.8
-2 0 -10 39.7 30.8
0 -2 -10 -8.2 9.6
-2 2 10 46.8 8
2 2 -10 64.49 21.9
-2 2 -10 50.09 10.2
2 -2 -10 47.5 10.9
-3 1 10 9.2 12.7
1 -3 -10 8.9 8.4
3 1 -10 23.4 12.3
-1 -3 -10 9.1 11.9
-1 3 -10 2.8 8.7
3 -1 10 8.8 8.3
-3 1 -10 5.4 12.4
-1 3 10 12.3 8.6
3 -1 -10 13.3 12
1 3 -10 6 10.5
1 3 10 6.5 9.5
3 3 -10 25.9 19.3
3 -3 10 12.2 8.7
-3 3 -10 9.6 11.2
-3 3 10 10 8.2
3 -3 -10 7.1 9.1
-4 0 10 57.69 20.3
4 0 -10 47.8 19.7
0 4 -10 54.09 10.8
0 4 10 54.79 7.3
0 -4 -10 61.39 8.9
-4 0 -10 59.89 51.49
4 2 -10 69.69 13.1
-4 2 10 56.49 10.2
4 -2 10 54.89 9.3
2 -4 -10 60.09 10.6
-2 4 10 51.99 9.1
-2 4 -10 54.69 9.4
2 -4 10 59.09 7.7
-4 2 -10 59.99 14.2
4 -2 -10 63.39 10.4
2 4 10 51.99 8.8
2 4 -10 60.09 11.4
4 -4 -10 31 11.7
4 4 10 43.4 28.1
-4 4 10 49.7 9.5
4 -4 10 55.49 10
4 4 10 45.1 19
-4 4 -10 44.6 14.1
4 4 -10 46.6 17.5
4 4 -10 65.69 20
-1 -5 -10 33.9 14.3
-5 1 -10 18.1 26.7
5 1 -10 36.3 27
1 5 -10 15.3 10
5 -1 10 14.1 10.9
-1 5 10 13.5 9
5 -1 -10 23.8 12.2
-1 5 -10 22.9 9.8
1 5 10 16.2 9
1 -5 -10 18.9 10.9
-5 1 10 25.8 16.1
5 3 -10 15.9 16.9
-3 5 -10 17.3 12.6
-5 3 10 13 11.4
3 5 -10 20.4 13.7
-3 5 10 16.6 9.6
3 -5 -10 19.3 12.4
3 5 10 13.4 11.7
-5 3 -10 15.9 18.9
5 -3 -10 25.9 12.3
3 -5 10 19.3 9
3 5 -10 18.5 17.9
5 -3 10 24.6 10.9
5 5 -10 33.8 20.7
-5 5 10 32.8 14.1
5 -5 -10 13 12.9
-5 5 -10 7.2 19.5
5 -5 10 19.5 12.2
5 5 -10 2.5 23.1
6 0 -10 46.1 17.2
6 0 10 52.89 18.3
0 6 10 50.99 9.2
0 -6 -10 71.39 13
-6 0 10 41 22.1
0 6 -10 41.4 12.5
-6 2 10 42.4 17.9
-6 2 -10 62.29 30.9
-2 6 -10 45.5 11.9
6 2 -10 66.29 29.9
2 6 -10 45.5 12.4
6 -2 -10 50.29 13.2
-2 6 10 59.99 11.2
6 -2 10 43.7 11.3
2 6 10 44.3 11.5
2 -6 -10 57.29 11.9
-1 -7 -10 -0.7 25
-1 7 -10 18 14
7 1 -10 11.6 21.4
-1 7 10 13.7 13
1 7 10 13.6 12.3
7 -1 -10 14.5 17.5
1 -7 -10 20 18.7
1 7 -10 3.5 13.1
-7 1 10 22 31.9
-7 1 -10 4.6 52.59
7 -1 10 13.1 16.8
-1 0 -11 2520.25 31
-1 0 11 2479.35 25.5
1 0 -11 2698.73 23.8
0 1 -11 2460.85 28.8
0 -1 -11 119.39 18.5
0 1 11 2549.94 31.8
-2 1 11 1914.31 18.6
2 1 -11 1845.72 18.6
1 2 11 1796.62 23.2
-1 2 11 1850.91 15.4
2 -1 -11 1992.1 23
-1 -2 -11 1705.73 21.8
-1 2 -11 1830.32 17.5
1 -2 -11 1929.51 18.6
-2 1 -11 1920.11 21.5
1 2 -11 1704.83 19.6
0 3 -11 1345.47 17
3 0 -11 1337.47 22.7
0 3 11 1335.47 14.1
0 -3 -11 1282.97 15.1
-3 0 11 1306.37 26.4
-3 2 -11 1022.9 15.7
-3 2 11 978.3 12.9
-2 3 11 981.7 11.7
2 3 11 972.7 19.4
3 -2 11 938.91 12.5
-2 3 -11 989.7 12.9
3 -2 -11 1002.1 14.6
2 3 -11 948.41 20
2 -3 -11 1039.8 15.2
3 2 -11 962.7 18.4
1 4 -11 807.02 13.8
4 1 -11 779.02 16.5
1 -4 -11 785.52 12.4
-1 4 11 787.42 11.8
-4 1 -11 785.32 30.5
4 -1 -11 793.22 16.7
-1 -4 -11 784.02 16.8
1 4 11 763.22 12.5
4 -1 11 765.92 15
-4 1 11 761.92 16.6
-1 4 -11 775.42 14.5
3 4 -11 459.85 17.2
3 -4 11 437.86 9.7
3 -4 -11 472.85 12.2
-4 3 11 441.66 11.4
-3 4 -11 461.45 12.4
4 -3 -11 433.46 12.2
-3 4 11 446.26 10.7
3 4 11 441.56 16.7
-4 3 -11 436.16 13.7
3 4 -11 380.46 21
4 -3 11 462.55 9.7
4 3 -11 423.06 16.2
0 5 -11 412.56 13.2
0 -5 -11 425.56 14.5
5 0 -11 378.66 22.6
0 5 11 422.96 10.8
-5 0 11 361.06 20.1
-5 2 11 301.47 14.4
5 2 -11 292.67 17.1
5 -2 11 323.97 11.9
-2 5 11 331.67 10.1
-2 5 -11 320.27 13.8
-5 2 -11 346.37 33
2 -5 -11 345.07 13.6
2 5 11 336.97 12.7
5 -2 -11 299.17 13.1
2 5 -11 328.27 15.1
4 5 11 119.29 37.7
5 4 -11 153.08 18.6
-4 5 -11 157.08 15.1
5 -4 -11 143.49 14.6
-5 4 11 177.38 12.6
-4 5 11 155.28 13.5
4 -5 -11 154.08 13.8
4 5 11 153.48 19.4
-5 4 -11 167.38 22.7
4 -5 11 154.98 12.2
5 -4 11 169.08 12
4 5 -11 158.28 18.5
4 5 -11 152.98 31.2
-6 1 -11 209.18 30.1
1 6 -11 221.38 14.6
1 -6 -11 257.47 13.5
6 1 -11 190.98 25.6
-1 6 11 238.08 10.2
-1 6 -11 224.88 13.1
6 -1 -11 220.08 16.4
1 6 11 238.78 12.3
6 -1 11 239.08 15.5
-1 -6 -11 254.87 21.4
-6 1 11 214.48 25.1
-6 3 11 98.79 18.3
-3 6 -11 150.08 16.6
6 3 -11 121.89 21.7
-6 3 -11 125.49 48.5
-3 6 11 132.19 11.6
6 -3 11 140.39 13.6
3 6 -11 131.19 16.2
3 6 11 138.59 15.3
3 -6 -11 150.28 15.9
3 6 -11 130.39 23
6 -3 -11 139.69 15.9
0 0 -12 675.33 16.9
1 -1 -12 278.57 23.3
-1 -1 -12 218.58 18.9
-1 1 -12 134.19 14.9
-1 1 -12 214.08 17.1
1 1 -12 240.08 16.6
-1 1 12 245.48 16.1
-2 0 -12 474.75 23.6
0 2 12 495.75 13.8
2 0 -12 470.35 13.4
-2 0 -12 470.55 20.7
-2 0 12 434.56 16.1
0 2 -12 403.66 16.6
0 -2 -12 248.08 14
-2 2 12 355.66 10.7
2 -2 -12 354.56 13.6
-2 2 -12 382.06 12.8
2 2 -12 336.47 16.5
1 -3 -12 140.09 11.6
3 1 -12 133.59 11.6
-1 3 12 144.39 9.5
1 3 12 142.99 12.4
-1 3 -12 147.49 12.9
3 -1 -12 136.59 16.6
1 3 -12 133.89 14.8
-1 -3 -12 135.89 13.4
-3 1 12 143.29 13.1
-3 1 -12 138.69 17
-3 3 12 93.09 11.3
-3 3 -12 93.99 13.1
3 -3 -12 82.49 13.3
3 3 -12 101.79 19.1
4 0 -12 247.78 20
0 4 12 226.28 10.4
0 4 -12 204.48 11.8
0 -4 -12 209.68 13.6
-4 0 12 187.48 20
-4 2 12 163.68 11.5
4 2 -12 154.88 12.6
2 -4 -12 182.88 12.2
-2 4 12 164.98 8.6
2 4 -12 185.08 15.1
2 4 12 163.68 12.6
-2 4 -12 174.08 11.2
4 -2 12 116.69 8.6
-2 -4 -12 199.68 38.1
4 -2 -12 174.58 12.8
-4 2 -12 168.68 17.5
2 4 -12 154.98 14
4 -4 12 85.09 10.7
4 4 -12 64.89 22.5
4 -4 -12 86.29 12.5
-4 4 12 71.29 11
-4 4 -12 107.59 17.6
4 4 -12 78.69 18.5
-5 1 -12 53.39 23.4
5 1 -12 70.19 16.8
-1 5 12 53.09 9.2
1 5 12 64.29 10.4
1 5 -12 60.19 14.1
5 -1 -12 53.59 18.4
1 -5 -12 51.29 13.9
-1 5 -12 68.79 11.8
-5 1 12 51.79 18.3
-1 -5 -12 67.39 17.1
-5 3 12 24.9 13.6
5 3 -12 42.7 15.8
-3 5 -12 39.2 15
5 -3 12 53.59 11.2
-3 5 12 47 10.6
3 -5 -12 33.8 12.7
3 5 -12 56.39 18.4
3 5 12 42.1 15.3
-5 3 -12 35.6 25.3
3 5 -12 29.5 20.4
5 -3 -12 36.2 12.9
6 0 -12 104.39 22.2
0 6 12 80.59 10.1
0 -6 -12 71.39 19.1
-6 0 12 61.89 19.9
0 6 -12 99.79 13.6
-6 2 -12 47.7 25.1
6 2 -12 53.09 21.2
6 -2 12 69.19 14.3
-2 6 -12 66.09 15.9
2 6 -12 55.29 14.7
-2 6 12 59.79 10.9
2 6 12 65.69 12.8
6 -2 -12 79.29 17.5
2 -6 -12 75.79 17
-6 2 12 59.89 22.2
-1 0 -13 726.43 19.4
1 0 -13 720.93 15.2
0 -1 -13 567.14 25.3
0 1 13 656.13 22.9
0 1 -13 736.33 23.4
2 1 -13 543.45 13
-1 2 13 566.74 14.3
-1 -2 -13 550.64 17.7
2 -1 -13 602.44 19.2
1 -2 -13 576.14 15.7
-1 2 -13 511.65 14.8
1 2 -13 506.65 17.8
-2 1 -13 560.74 16.4
-2 1 13 556.64 15.9
1 2 13 556.14 23.7
0 3 13 413.06 11.9
0 3 -13 377.66 15.5
0 -3 -13 -5.2 11.4
3 0 -13 414.66 14.1
-3 0 13 366.56 16.7
3 2 -13 321.17 13
-3 2 13 335.27 13.4
2 3 13 330.17 23.8
-3 2 -13 350.46 15.7
-2 3 13 323.67 10.3
3 -2 -13 328.57 15.5
-2 3 -13 334.87 15.1
2 3 -13 307.97 17.6
2 -3 -13 306.97 13
-1 4 -13 271.07 12.7
1 4 -13 264.47 15.3
4 1 -13 274.97 13.2
-1 4 13 295.57 9.7
1 4 13 298.67 12.5
1 -4 -13 278.97 12.3
-1 -4 -13 298.37 18.3
-4 1 -13 340.37 42
4 -1 -13 272.97 18.9
-4 1 13 273.47 19
4 3 -13 170.78 14
-4 3 13 170.88 13.2
3 -4 -13 180.98 16
-3 4 -13 173.38 15.9
-3 4 13 174.38 12.6
3 4 -13 190.88 24.6
4 -3 -13 181.48 15.9
3 4 -13 169.58 22.1
-4 3 -13 192.48 19.2
0 -5 -13 181.18 16.6
0 5 -13 154.48 13.9
5 0 -13 166.58 19.5
0 5 13 158.28 10.7
-5 0 13 144.39 16.9
-5 2 13 140.59 17.9
2 5 -13 119.49 18.4
5 2 -13 106.89 16.8
-2 5 13 157.78 9.9
-5 2 -13 142.09 41.2
2 5 13 135.89 13.4
-2 5 -13 129.39 13.5
2 -5 -13 136.89 13.2
5 -2 -13 137.09 18.3
2 5 -13 116.19 15.5
5 4 -13 61.09 18.1
5 -4 -13 69.69 17
-5 4 13 65.79 13.8
-4 5 13 61.79 12.6
4 -5 -13 109.99 17.7
5 -4 13 70.49 11.2
-5 4 -13 80.29 32
4 5 -13 86.19 27.3
4 5 -13 75.69 24.1
-4 5 -13 87.49 20.7
1 -6 -13 89.59 18
1 6 -13 118.49 15.1
6 1 -13 61.39 23.2
-1 -6 -13 126.59 32.1
-1 6 13 97.99 12.9
1 6 13 110.19 12.1
-1 6 -13 109.99 16.9
6 -1 -13 74.69 19.6
-6 1 13 113.29 26.3
-6 1 -13 91.39 59.29
0 0 -14 299.97 13.1
-1 1 -14 72.59 22.3
1 -1 -14 122.99 17.8
-1 -1 -14 111.59 25.3
-1 1 14 89.19 17.8
-1 1 -14 91.09 19.7
1 1 -14 91.79 12.2
0 2 14 226.08 15.1
-2 0 -14 231.48 23.5
-2 0 -14 231.68 19.5
2 0 -14 229.08 13.5
0 2 -14 234.88 16.2
-2 0 14 220.68 16
0 -2 -14 257.97 17.5
0 2 -14 179.38 20.4
-2 2 14 203.28 11.7
2 -2 -14 193.48 17.2
-2 2 -14 183.48 15.9
2 2 -14 200.98 14.1
1 -3 -14 81.49 15.4
-3 1 -14 82.19 19.8
1 3 14 75.09 14
3 1 -14 70.09 10.9
-1 3 14 78.19 9.5
-1 3 -14 76.99 15.5
3 -1 -14 87.19 15.5
-1 -3 -14 64.39 14.9
1 3 -14 82.39 15.6
1 3 -14 70.29 19.2
-3 1 14 81.99 15.4
-3 3 14 50.39 12.6
-3 3 -14 65.79 13.5
3 -3 -14 68.59 17.4
3 3 -14 57.59 15.3
0 4 14 132.39 11.1
4 0 -14 125.79 13.9
0 4 -14 111.39 15
0 -4 -14 134.39 15.4
-4 0 14 128.29 15.5
-4 2 14 120.19 13.7
4 2 -14 96.99 12.1
2 4 -14 93.49 20.1
2 -4 -14 135.59 12.9
2 4 14 129.89 15.6
-2 4 14 127.09 9.6
-2 -4 -14 125.39 41.4
-2 4 -14 105.59 16.6
4 -2 -14 126.39 17.4
-4 2 -14 104.49 27.5
2 4 -14 94.79 16.3
4 -4 -14 75.89 16
-4 4 14 60.99 12.6
4 4 -14 53.29 19.8
-4 4 -14 75.69 23.6
4 4 -14 43.7 19.5
-5 1 -14 42.2 33.3
5 1 -14 36.6 14.5
-1 5 14 40.8 9.8
1 5 14 41.2 11.2
5 -1 -14 40.6 22.2
1 5 -14 52.29 16
1 -5 -14 58.59 14.5
-1 5 -14 58.09 14.1
-1 -5 -14 47 23.6
-5 1 14 32.2 22.2
-5 3 14 36.5 14.8
5 3 -14 44.6 15.4
-3 5 -14 26.2 19.4
3 5 14 38.4 23.2
-3 5 14 47.8 12.8
3 -5 -14 38.8 17.7
3 5 -14 41.5 21.8
-5 3 -14 54.29 45.6
3 5 -14 31.5 24.4
5 -3 -14 27.9 16.9
0 6 -14 69.49 17.1
0 6 14 70.39 13.4
6 0 -14 78.09 24.9
0 -6 -14 81.39 25.2
-6 0 14 52.89 21.1
-6 2 -14 56.29 26.2
6 2 -14 72.19 21.1
-2 6 14 54.29 13.5
-2 6 -14 52.29 17.8
2 6 14 50.49 16.2
2 6 -14 26.6 19.3
6 -2 -14 28.9 20
2 6 -14 47.6 18.4
2 -6 -14 71.69 20.1
-6 2 14 54.69 26.1
-1 0 -15 250.27 15.2
1 0 -15 252.07 11.5
0 -1 -15 259.87 17.3
0 1 15 248.68 15.6
0 1 -15 260.97 16.3
-1 2 15 149.09 14.7
-2 1 -15 143.59 21.7
2 1 -15 132.49 13.1
-1 -2 -15 140.29 18.9
2 -1 -15 154.18 15.8
1 -2 -15 146.89 21.2
-2 1 -15 133.99 22.7
1 2 15 143.09 22.2
-1 2 -15 108.79 17.5
1 2 -15 164.48 17.5
-2 1 15 141.39 18.1
0 3 15 92.39 12.7
0 -3 -15 94.39 16.5
0 3 -15 69.59 19.3
3 0 -15 89.49 11.6
-3 0 15 86.09 13.8
-3 2 15 57.99 15.8
3 2 -15 55.19 11.4
-2 3 15 52.29 11.7
-3 2 -15 49.2 18.8
3 -2 -15 63.19 20.5
-2 3 -15 54.39 17.4
2 3 -15 63.49 22.5
2 -3 -15 33.2 15.1
-1 4 -15 27.6 15.2
1 4 15 18.4 13.2
1 4 -15 33.2 20.6
4 1 -15 26.2 11.5
-1 4 15 30.5 11.2
-1 -4 -15 21.7 21.6
1 -4 -15 27.4 16.4
-4 1 -15 18.5 30.2
4 -1 -15 18.7 16.4
1 4 -15 23.6 13.9
-4 1 15 30.2 19.8
4 3 -15 5.6 13.6
3 4 -15 11.4 17.9
-4 3 15 12.8 13.3
3 -4 -15 17 18.7
-3 4 15 1.9 11.2
-3 4 -15 15.1 17.3
4 -3 -15 12.2 18.7
3 4 -15 15.8 22.4
-4 3 -15 12.2 28.5
0 -5 -15 0.7 20.7
0 5 -15 21.9 20.3
0 5 15 5.8 11.6
5 0 -15 25.1 15.8
-5 0 15 8.7 15.9
2 5 -15 -0.9 20.9
5 2 -15 7.9 13.5
-2 5 15 8 10.9
2 5 15 4.5 16
-5 2 -15 19.2 26.8
2 -5 -15 39.5 19
-2 5 -15 -0.8 20.5
5 -2 -15 -17.7 21.3
2 5 -15 27.6 20.5
-5 2 15 -1.9 18
1 -6 -15 18.4 22.7
1 6 -15 22 23.7
-1 6 15 9.4 11.4
1 6 15 9.7 14.4
6 1 -15 18.2 18.5
6 -1 -15 -2.8 26.8
-1 6 -15 -6.8 20.9
-1 -6 -15 23.4 48.3
-6 1 15 24.3 26.6
0 0 -16 324.87 12.9
1 1 -16 179.18 11.7
-1 1 -16 168.28 20.8
1 -1 -16 194.88 14.5
-1 -1 -16 176.88 22
-1 1 16 179.38 18.9
-1 1 -16 185.98 18.2
-2 0 -16 281.87 34.3
2 0 -16 274.87 11.4
-2 0 -16 294.27 19.3
0 -2 -16 287.17 24.2
0 2 -16 272.27 20.3
0 2 16 285.27 22.5
0 2 -16 282.07 15
2 -2 -16 236.88 19.1
-2 2 -16 214.28 22.4
-2 2 16 235.88 17.1
2 2 -16 258.97 16.1
-1 3 16 128.49 13.5
-3 1 -16 128.19 30
3 1 -16 120.99 11
-1 3 -16 99.69 22.5
3 -1 -16 136.89 13.8
-1 -3 -16 130.09 22.3
1 3 -16 112.29 17.3
1 3 -16 143.59 17.3
-3 1 16 109.99 23.4
-3 1 -16 117.59 31
1 3 16 128.19 20.9
1 -3 -16 133.89 20.4
-3 3 16 93.49 13
-3 3 -16 92.69 23.3
3 -3 -16 115.19 20.7
3 3 -16 85.29 14.1
0 4 16 148.49 13.1
4 0 -16 123.69 12.8
0 -4 -16 147.89 20
0 4 -16 109.29 24.5
-4 0 16 143.19 14.5
2 4 16 128.59 28.1
4 2 -16 132.19 14.4
2 4 -16 144.89 17.6
-2 4 16 127.39 11.6
2 -4 -16 133.29 17.9
-2 4 -16 124.09 23.1
4 -2 -16 152.08 22.8
-4 2 -16 113.39 43.5
2 4 -16 119.19 23.5
-4 2 16 156.58 20.1
4 4 -16 72.89 16.2
4 -4 -16 64.39 21.4
-4 4 16 79.29 14.2
4 4 -16 0.9 15.9
-4 4 -16 75.09 37.7
1 5 16 68.19 13.6
-1 5 16 63.29 11.2
5 1 -16 55.19 13.4
5 -1 -16 65.39 17.8
1 -5 -16 65.59 19.3
1 5 -16 50.99 26.6
-1 5 -16 64.49 20.3
-5 1 16 67.39 24.8
-1 -5 -16 90.49 43.3
-5 3 16 40.5 19
5 3 -16 43.5 14.7
-3 5 16 51.49 15.9
-3 5 -16 50.19 27.9
3 -5 -16 46.7 20.9
3 5 -16 38.6 23.2
-5 3 -16 40.3 37.2
5 -3 -16 41.8 24.7
3 5 -16 27.9 25.5
0 6 16 53.79 14
6 0 -16 54.69 21.7
0 -6 -16 64.19 34
0 6 -16 54.19 25.7
0 1 -17 289.47 15
-1 0 -17 291.37 14.2
1 0 -17 308.77 13.2
0 -1 -17 316.47 16.6
2 1 -17 247.48 11.1
-1 -2 -17 222.28 29.3
-2 1 -17 188.28 33.1
2 -1 -17 236.98 14.3
1 -2 -17 231.98 22.1
-1 2 -17 242.78 20.6
-2 1 17 223.48 19
-1 2 -17 187.48 20.6
-1 2 17 233.68 20.3
1 2 -17 221.68 17.9
-2 1 -17 229.18 20.8
0 3 17 169.78 17
0 -3 -17 175.18 23.6
0 3 -17 152.38 16.7
3 0 -17 178.28 13.6
0 3 -17 165.48 14.9
-2 3 17 118.69 15.4
3 2 -17 136.69 12.5
-3 2 -17 133.79 30.9
3 -2 -17 147.59 17.4
-2 3 -17 104.49 27.2
2 -3 -17 128.29 28.7
2 3 -17 127.69 17.6
-3 2 17 124.69 16.7
1 4 17 103.19 19.2
-1 4 -17 70.99 28.4
-1 4 17 106.19 14
1 4 -17 88.99 18
4 1 -17 110.59 11.8
-1 -4 -17 112.29 38.4
1 -4 -17 109.79 20.5
4 -1 -17 139.09 17.1
1 4 -17 108.59 17.3
-4 1 17 96.79 20.5
-4 3 17 59.39 18.6
3 4 -17 64.19 15.7
4 3 -17 52.89 16
3 -4 -17 72.69 23.1
-3 4 17 59.69 13.5
-3 4 -17 44.8 32.4
4 -3 -17 55.29 29.9
-4 3 -17 78.09 52.09
3 4 -17 73.79 21.1
0 -5 -17 53.99 32.4
0 5 17 59.89 14.9
0 5 -17 29.4 26.2
5 0 -17 58.69 16.2
2 5 -17 56.79 22.9
2 5 17 49.99 24.5
-2 5 17 32.1 12.7
5 2 -17 42.7 13.9
-5 2 -17 51.09 25.8
2 -5 -17 48.1 22.9
-2 5 -17 49.9 25.1
5 -2 -17 69.89 22.9
2 5 -17 37 23.8
-5 2 17 70.19 27.1
0 0 -18 42.9 11.4
-1 1 -18 141.39 16.6
1 1 -18 148.19 13.3
1 -1 -18 146.29 13.9
-1 -1 -18 133.99 18.6
-1 1 18 139.99 15.8
-1 1 -18 134.69 16.9
-2 0 -18 221.98 48
2 0 -18 218.48 12.6
-2 0 -18 208.78 19.4
0 2 -18 215.78 13.1
0 -2 -18 210.58 21.3
0 2 18 182.58 21.1
0 2 -18 216.68 21.5
2 2 -18 150.28 13.2
2 -2 -18 164.68 18.5
-2 2 -18 168.38 21.6
-2 2 18 148.09 18.1
-2 2 -18 142.39 36.7
-3 1 -18 84.39 22.2
-3 1 -18 91.69 53.89
3 1 -18 109.49 11.4
-1 3 -18 71.39 24.9
3 -1 -18 87.59 14.8
1 3 -18 103.09 13
-1 -3 -18 69.69 37.2
-1 3 -18 101.29 17
-3 1 18 77.69 21.6
1 3 18 79.79 26.2
1 3 -18 74.99 24.4
1 -3 -18 110.99 27.4
-1 3 18 81.09 16.3
-3 3 18 66.79 15.8
3 3 -18 58.09 14.8
-3 3 -18 51.19 41.8
3 -3 -18 59.29 21.1
0 4 18 104.79 15.8
4 0 -18 114.09 12.8
0 -4 -18 96.99 30.2
0 4 -18 75.29 21.9
0 4 -18 89.89 15.6
-2 4 18 103.59 12.9
2 -4 -18 102.29 29.1
4 2 -18 89.39 14.3
2 4 -18 69.59 17.9
-2 4 -18 90.59 34.2
4 -2 -18 69.79 17.4
-4 2 -18 96.69 34.1
2 4 -18 76.09 23.2
-4 2 18 75.59 26.1
1 5 18 44.3 19.9
-1 5 18 43.3 13.4
5 1 -18 32.2 15.1
5 -1 -18 19.9 16.7
1 -5 -18 27.1 35.7
1 5 -18 18.3 24.5
1 5 -18 35.4 22.2
-5 1 18 9.6 20.7
-1 5 -18 42.6 31.3
-1 -5 -18 34.1 32
0 1 -19 417.26 15.1
1 0 -19 435.56 14.7
-1 0 -19 455.05 15.8
0 -1 -19 443.96 15.6
-1 0 -19 410.86 16.4
-2 1 -19 322.37 18.8
-1 -2 -19 345.37 32.7
-2 1 -19 323.97 32.2
2 1 -19 337.47 12
2 -1 -19 324.57 12.6
1 -2 -19 330.57 17.7
-2 1 19 323.27 17.3
-1 2 19 288.87 24.2
-1 2 -19 334.57 19.5
-1 2 -19 343.07 23.7
1 2 -19 307.77 14.1
0 -3 -19 242.58 27
0 3 -19 246.98 18.2
3 0 -19 246.98 12.3
0 3 -19 227.98 25.3
0 3 19 223.68 25
3 2 -19 164.18 15.1
-3 2 -19 209.78 44.7
2 3 -19 186.78 12.9
3 -2 -19 193.08 17.3
-2 3 -19 146.69 32.2
-3 2 -19 156.98 28.1
-3 2 19 184.58 22.2
2 -3 -19 224.18 21.3
2 3 -19 199.58 16.7
-2 3 19 187.58 16.9
-1 4 19 143.09 17.9
-1 4 -19 127.19 25.9
1 4 -19 140.29 18
4 1 -19 155.78 13.2
-1 -4 -19 165.58 33.4
1 -4 -19 176.88 28.5
4 -1 -19 145.99 16.2
-4 1 19 148.69 21.3
1 4 -19 140.49 25.3
1 4 19 135.79 29.7
-3 4 19 108.89 16.7
3 -4 -19 73.69 24.9
4 3 -19 73.99 14.7
-3 4 -19 64.39 38.4
3 4 -19 109.29 15.8
4 -3 -19 81.39 20.9
-4 3 -19 99.79 37
-4 3 19 102.69 23.6
3 4 -19 69.99 19.2
0 -5 -19 86.69 32.5
0 5 19 84.09 18.4
0 5 -19 78.29 23
5 0 -19 69.09 16.9
0 5 -19 78.39 21
0 0 -20 -0.4 11.9
-1 1 -20 20 15.1
1 1 -20 18.3 13.2
1 -1 -20 32.5 12.9
-1 1 -20 15.6 14.9
-1 -1 -20 26.7 17.1
-2 0 -20 17.9 28.5
2 0 -20 9.7 11.9
0 2 -20 0.2 14.1
-2 0 -20 7.5 18.1
0 -2 -20 -0.1 17.2
0 2 -20 19 16.7
2 2 -20 -1.2 13.7
2 -2 -20 3 16.6
-2 2 20 16 21.2
-2 2 -20 9.2 23
-2 2 -20 11.4 22.2
-3 1 -20 0.9 34
-3 1 -20 7.4 21.2
3 1 -20 21.5 13.9
1 3 -20 17.2 14
-1 3 -20 18.3 18.3
3 -1 -20 11.4 12.1
-1 -3 -20 17.9 27.4
-3 1 20 10.4 18.1
-1 3 -20 -4.3 21.9
-1 3 20 -5.7 22.7
1 3 -20 23.4 17.6
1 -3 -20 7.6 19.7
3 3 -20 -4.5 14.7
-3 3 -20 -0.3 30.9
-3 3 -20 -3.6 21
3 -3 -20 8.7 19.8
-3 3 20 16.7 20.5
4 0 -20 11.6 14.1
0 -4 -20 13.2 25.6
0 4 -20 0.5 16.4
0 4 -20 20.8 20.4
0 4 20 7.9 24.7
-2 4 20 10.8 16.5
2 -4 -20 2.9 20.5
4 2 -20 4.3 13.9
-2 4 -20 -4.7 26.4
4 -2 -20 8.6 15.7
-4 2 -20 1.8 27.5
-4 2 20 -5.7 30
-4 2 -20 8.2 37
2 4 -20 8.9 20.2
2 4 -20 1.2 16.6
0 1 -21 7.2 12.8
1 0 -21 7.1 12.6
-1 0 -21 3.2 14.3
0 -1 -21 9.3 14.1
-1 0 -21 2 15.2
1 2 -21 12.4 12.9
-2 1 -21 16.5 22.1
-2 1 -21 7.2 16.7
-1 -2 -21 4.7 22
2 1 -21 4.8 11.3
2 -1 -21 7.9 13.1
1 -2 -21 9.7 16.2
-1 2 21 0.1 18.1
-1 2 -21 18.5 16.7
-1 2 -21 8.6 19.3
0 3 -21 0.8 15
0 -3 -21 -7.5 22.1
3 0 -21 -1 13.1
0 3 21 -3.9 22.5
0 3 -21 -9.8 22.7
2 3 -21 23 17.5
3 2 -21 7.8 14.5
-3 2 -21 13.9 26.9
3 -2 -21 5.1 16
2 3 -21 8.5 11.4
-2 3 -21 0.4 23.3
-2 3 -21 10.2 24.4
-3 2 21 11.4 26.2
-2 3 21 7.1 25
2 -3 -21 9.1 19.1
-3 2 -21 5.1 27.1
-1 4 -21 15.1 17.2
1 4 -21 3 16.7
4 1 -21 0.6 12.6
1 -4 -21 8.5 23.3
-1 -4 -21 -5.2 26.9
4 -1 -21 12.2 13.6
-4 1 21 -4.2 17.4
1 4 21 8.8 28.8
-1 4 -21 16.5 24.1
1 4 -21 6.8 23.3
-1 4 21 6.1 24.1
0 0 -22 81.79 13.5
-1 1 -22 45.7 13.8
1 1 -22 56.69 11.6
-1 1 -22 48.2 14.3
1 -1 -22 57.09 14.3
-1 -1 -22 41.7 16.9
0 2 -22 95.69 15.2
0 2 -22 56.99 16.7
-2 0 -22 68.59 26.1
2 0 -22 61.69 12.7
-2 0 -22 64.49 21.2
0 -2 -22 68.79 17.7
2 2 -22 42.2 13
2 -2 -22 60.59 13.3
-2 2 22 50.09 21.5
-2 2 -22 54.49 19.8
-2 2 -22 52.99 21.5
1 -3 -22 29.6 17.5
-3 1 -22 27.7 31
3 1 -22 50.29 12.6
-1 3 -22 41.6 17.2
-3 1 -22 31.9 24.3
3 -1 -22 17.6 14.4
-1 -3 -22 33.9 25.9
-1 3 22 21.5 26.7
-1 3 -22 50.09 27.1
1 3 -22 30.7 12.9
1 3 -22 27.5 16.6
4 0 -22 40.8 13.4
0 4 -22 38.7 16
0 -4 -22 41.9 22.1
0 4 22 21 33.2
0 4 -22 36.1 28.5
0 1 -23 23 14.3
-1 0 -23 25 15.5
1 0 -23 20.6 13.9
-1 0 -23 20.6 15.1
0 -1 -23 18.5 14.1
0 1 -23 19.8 13.3
-1 2 -23 16.6 17.9
1 2 -23 29.3 14.9
-1 -2 -23 22.5 23.4
2 1 -23 28 13.9
-2 1 -23 15.9 17.8
2 -1 -23 4.3 12
-1 2 -23 17.5 16.2
1 -2 -23 10.6 15
1 2 -23 12.4 10.5
-2 1 -23 14.7 20.8
0 -3 -23 18.6 19.5
3 0 -23 18 14.2
0 3 -23 19 15
0 3 -23 27 20.1
0 0 -24 186.48 14.9
-1 1 -24 140.19 17.9
1 1 -24 129.69 12.8
-1 1 -24 128.29 16.1
-1 -1 -24 118.09 17.9
1 -1 -24 111.49 14.6
-1 -1 -24 121.79 19.3
0 2 -24 148.39 16.5
2 0 -24 131.89 12.3
0 2 -24 138.59 15.9
-2 0 -24 96.89 23.2
-2 0 -24 135.59 27.4
0 -2 -24 143.49 19.1
-2 2 -24 95.19 19.1
2 2 -24 87.49 16
2 -2 -24 117.09 16.1
-2 2 -24 100.89 21.4
0 1 -25 -5.3 14.1
1 0 -25 40 14.2
-1 0 -25 38.6 16.6
-1 0 -25 39.9 16.8
0 1 -25 35.8 15.2
0 -1 -25 29.5 16.7

_iucr_refine_instructions_details 
;

    run-cs2pbcl2i2.res created by SHELXL-2014/7

TITL run-cs2pbcl2i2_a.res in I4/mmm
REM Old TITL run-Cs2PbCl2I2 in I4/mmm
REM SHELXT solution in I4/mmm
REM R1 0.112, Rweak 0.025, Alpha 0.034, Orientation as input
REM Formula found by SHELXT: Cl2 I4 Pb
CELL 0.71073 5.6385 5.6385 18.8791 90 90 90
ZERR 2 0.0008 0.0008 0.0038 0 0 0
LATT 2
SYMM -X,-Y,+Z
SYMM -Y,+X,+Z
SYMM +Y,-X,+Z
SYMM -X,+Y,-Z
SYMM +X,-Y,-Z
SYMM +Y,+X,-Z
SYMM -Y,-X,-Z
SFAC Cl Cs I Pb
UNIT 4 4 4 2
 
L.S. 10
PLAN  20
list 4
fmap 2
acta
REM <olex2.extras>
REM <HklSrc "%.\\run-Cs2PbCl2I2.hkl">
REM </olex2.extras>
 
WGHT    0.032600    9.112101
EXTI    0.000756
FVAR       0.20995
PB01  4    0.500000    0.500000    0.500000    10.06250    0.01928    0.01928 =
         0.04140    0.00000    0.00000    0.00000
CS00  2    0.000000    0.000000    0.368210    10.12500    0.05228    0.05228 =
         0.05052    0.00000    0.00000    0.00000
I003  3    0.500000    0.500000    0.667958    10.12500    0.06479    0.06479 =
         0.04219    0.00000    0.00000    0.00000
CL04  1    0.500000    0.000000    0.500000    10.12500    0.06921    0.01655 =
         0.08004    0.00000    0.00000    0.00000
HKLF 4
 
REM  run-cs2pbcl2i2_a.res in I4/mmm
REM R1 =  0.0306 for     258 Fo > 4sig(Fo)  and  0.0384 for all     280 data
REM     13 parameters refined using      0 restraints
 
END  
     
WGHT      0.0326      9.1032 

REM Highest difference peak  2.015,  deepest hole -1.595,  1-sigma level  0.261
Q1    1   0.0000  0.0000  0.3260  10.12500  0.05    2.01
Q2    1   0.0000  0.0000  0.3887  10.12500  0.05    1.53
Q3    1   0.5000  0.5000  0.5433  10.12500  0.05    1.46
Q4    1   0.5000  0.5000  0.5974  10.12500  0.05    1.45
Q5    1   0.5000  0.5000  0.7230  10.12500  0.05    1.28
Q6    1   0.0000  0.0000  0.4529  10.12500  0.05    1.09
Q7    1   0.0000  0.0000  0.5000  10.06250  0.05    0.68
Q8    1   0.7500  0.7500  0.7500  10.25000  0.05    0.51
Q9    1   0.5000  0.5592  0.5000  10.25000  0.05    0.49
Q10   1   0.9021  0.5000  0.7524  10.50000  0.05    0.47
Q11   1   0.1272  0.0000  0.3485  10.50000  0.05    0.42
Q12   1   0.5000 -0.0712  0.5850  10.50000  0.05    0.42
Q13   1   0.7238  0.5000  0.5884  10.50000  0.05    0.37
Q14   1   0.2379  0.2379  0.4118  10.50000  0.05    0.37
Q15   1   0.0939  0.1397  0.4697  11.00000  0.05    0.36
Q16   1   0.2448  0.1766  0.4173  11.00000  0.05    0.36
Q17   1   0.5000  0.0000  0.7208  10.25000  0.05    0.36
Q18   1   0.1989  0.0000  0.3025  10.50000  0.05    0.35
Q19   1   0.2507  0.2507  0.4730  10.50000  0.05    0.34
Q20   1   0.4060  0.0000  0.4133  10.50000  0.05    0.34

  REM The information below was added by Olex2.
  REM
  REM R1 = 0.0306 for 258 Fo > 4sig(Fo) and 0.0384 for all 2382 data
  REM n/a parameters refined using n/a restraints
  REM Highest difference peak 2.01, deepest hole -1.59
  REM Mean Shift 0, Max Shift 0.000.

  REM +++ Tabular Listing of Refinement Information +++
  REM R1_all = 0.0384
  REM R1_gt = 0.0306
  REM wR_ref = 0.0844
  REM GOOF = 1.242
  REM Shift_max = 0.000
  REM Shift_mean = 0
  REM Reflections_all = 2382
  REM Reflections_gt = 258
  REM Parameters = n/a
  REM Hole = -1.59
  REM Peak = 2.01
  REM Flack = n/a

  
;
_olex2_submission_special_instructions 'No special instructions were received'
