Repository: paramvir3/Crystal-Structures-Halide-perovskite

# Halide-perovskite-structures

## References
- https://doi.org/10.1021/ic401215x
- https://doi.org/10.1063/5.0165285

File: CsSnI3/beta.cif
####################################################################### 
# 
# This file contains crystal structure data downloaded from the 
# Cambridge Structural Database (CSD) hosted by the Cambridge 
# Crystallographic Data Centre (CCDC) in cooperation with FIZ Karlsruhe.
# 
# Please note that these data are only for research purposes or private use.
# For detailed information please see under Terms & Conditions.
# Full information about CCDC and FIZ Karlsruhe data access policies and 
# citation guidelines are available at http://www.ccdc.cam.ac.uk/access/V1
# 
# Audit and citation data items may have been added by FIZ Karlsruhe. 
# Please retain this information to preserve the provenance of 
# this file and to allow appropriate attribution of the data. 
# 
#######################################################################

data_262925-ICSD
_database_code_depnum_ccdc_archive 'CCDC 1720495'
loop_
_citation_id
_citation_doi
_citation_year
1 10.1021/ja301539s 2012
_audit_update_record             
;
2018-02-28 deposited with the CCDC.	2022-11-08 downloaded from the CCDC.
;
_database_code_ICSD              262925
_chemical_name_systematic        'Cesium Tin Triiodide'
_chemical_formula_sum            'Cs1 I3 Sn1'
_cell_length_a                   8.7182
_cell_length_b                   8.7182
_cell_length_c                   6.1908
_cell_angle_alpha                90
_cell_angle_beta                 90
_cell_angle_gamma                90
_cell_volume                     470.54
_cell_formula_units_Z            2
_symmetry_space_group_name_H-M   'P 4/m b m'
_symmetry_Int_Tables_number      127
_symmetry_cell_setting           tetragonal
_refine_ls_R_factor_all          0.0656
loop_
_symmetry_equiv_pos_site_id
_symmetry_equiv_pos_as_xyz
1 'y+1/2, x+1/2, -z'
2 '-y+1/2, -x+1/2, -z'
3 '-y, x, -z'
4 'y, -x, -z'
5 'x+1/2, -y+1/2, -z'
6 '-x+1/2, y+1/2, -z'
7 'x, y, -z'
8 '-x, -y, -z'
9 '-y+1/2, -x+1/2, z'
10 'y+1/2, x+1/2, z'
11 'y, -x, z'
12 '-y, x, z'
13 '-x+1/2, y+1/2, z'
14 'x+1/2, -y+1/2, z'
15 '-x, -y, z'
16 'x, y, z'
loop_
_atom_site_label
_atom_site_type_symbol
_atom_site_fract_x
_atom_site_fract_y
_atom_site_fract_z
I1 I1- 0 0 0
I2 I1- 0.7763 0.2763 0.5
Sn1 Sn2+ 0 0 0.5
Cs1 Cs1+ 0.5 0 0

#End of data_262925-ICSD

File: CsSnI3/cubic.cif
####################################################################### 
# 
# This file contains crystal structure data downloaded from the 
# Cambridge Structural Database (CSD) hosted by the Cambridge 
# Crystallographic Data Centre (CCDC) in cooperation with FIZ Karlsruhe.
# 
# Please note that these data are only for research purposes or private use.
# For detailed information please see under Terms & Conditions.
# Full information about CCDC and FIZ Karlsruhe data access policies and 
# citation guidelines are available at http://www.ccdc.cam.ac.uk/access/V1
# 
# Audit and citation data items may have been added by FIZ Karlsruhe. 
# Please retain this information to preserve the provenance of 
# this file and to allow appropriate attribution of the data. 
# 
#######################################################################

data_262924-ICSD
_database_code_depnum_ccdc_archive 'CCDC 1720494'
loop_
_citation_id
_citation_doi
_citation_year
1 10.1021/ja301539s 2012
_audit_update_record             
;
2018-02-28 deposited with the CCDC.	2022-11-08 downloaded from the CCDC.
;
_database_code_ICSD              262924
_chemical_name_systematic        'Cesium Tin Triiodide'
_chemical_formula_sum            'Cs1 I3 Sn1'
_cell_length_a                   6.2057
_cell_length_b                   6.2057
_cell_length_c                   6.2057
_cell_angle_alpha                90
_cell_angle_beta                 90
_cell_angle_gamma                90
_cell_volume                     238.99
_cell_formula_units_Z            1
_symmetry_space_group_name_H-M   'P m -3 m'
_symmetry_Int_Tables_number      221
_symmetry_cell_setting           cubic
_refine_ls_R_factor_all          0.0289
loop_
_symmetry_equiv_pos_site_id
_symmetry_equiv_pos_as_xyz
1 'z, y, -x'
2 'y, x, -z'
3 'x, z, -y'
4 'z, x, -y'
5 'y, z, -x'
6 'x, y, -z'
7 'z, -y, x'
8 'y, -x, z'
9 'x, -z, y'
10 'z, -x, y'
11 'y, -z, x'
12 'x, -y, z'
13 '-z, y, x'
14 '-y, x, z'
15 '-x, z, y'
16 '-z, x, y'
17 '-y, z, x'
18 '-x, y, z'
19 '-z, -y, -x'
20 '-y, -x, -z'
21 '-x, -z, -y'
22 '-z, -x, -y'
23 '-y, -z, -x'
24 '-x, -y, -z'
25 '-z, -y, x'
26 '-y, -x, z'
27 '-x, -z, y'
28 '-z, -x, y'
29 '-y, -z, x'
30 '-x, -y, z'
31 '-z, y, -x'
32 '-y, x, -z'
33 '-x, z, -y'
34 '-z, x, -y'
35 '-y, z, -x'
36 '-x, y, -z'
37 'z, -y, -x'
38 'y, -x, -z'
39 'x, -z, -y'
40 'z, -x, -y'
41 'y, -z, -x'
42 'x, -y, -z'
43 'z, y, x'
44 'y, x, z'
45 'x, z, y'
46 'z, x, y'
47 'y, z, x'
48 'x, y, z'
loop_
_atom_site_label
_atom_site_type_symbol
_atom_site_fract_x
_atom_site_fract_y
_atom_site_fract_z
Cs1 Cs1+ 0 0 0
I1 I1- 0 0.5 0.5
Sn1 Sn2+ 0.5 0.5 0.5

#End of data_262924-ICSD

File: CsSnI3/delta.cif
####################################################################### 
# 
# This file contains crystal structure data downloaded from the 
# Cambridge Structural Database (CSD) hosted by the Cambridge 
# Crystallographic Data Centre (CCDC) in cooperation with FIZ Karlsruhe.
# 
# Please note that these data are only for research purposes or private use.
# For detailed information please see under Terms & Conditions.
# Full information about CCDC and FIZ Karlsruhe data access policies and 
# citation guidelines are available at http://www.ccdc.cam.ac.uk/access/V1
# 
# Audit and citation data items may have been added by FIZ Karlsruhe. 
# Please retain this information to preserve the provenance of 
# this file and to allow appropriate attribution of the data. 
# 
#######################################################################

data_262927-ICSD
_database_code_depnum_ccdc_archive 'CCDC 1720497'
loop_
_citation_id
_citation_doi
_citation_year
1 10.1021/ja301539s 2012
_audit_update_record             
;
2018-02-28 deposited with the CCDC.	2022-11-08 downloaded from the CCDC.
;
_database_code_ICSD              262927
_chemical_name_systematic        'Cesium Tin Triiodide'
_chemical_formula_sum            'Cs1 I3 Sn1'
_cell_length_a                   10.3495
_cell_length_b                   4.7632
_cell_length_c                   17.684
_cell_angle_alpha                90
_cell_angle_beta                 90
_cell_angle_gamma                90
_cell_volume                     871.76
_cell_formula_units_Z            4
_symmetry_space_group_name_H-M   'P n m a'
_symmetry_Int_Tables_number      62
_symmetry_cell_setting           orthorhombic
_refine_ls_R_factor_all          0.0288
loop_
_symmetry_equiv_pos_site_id
_symmetry_equiv_pos_as_xyz
1 'x+1/2, y, -z+1/2'
2 'x, -y+1/2, z'
3 '-x+1/2, y+1/2, z+1/2'
4 '-x, -y, -z'
5 '-x+1/2, -y, z+1/2'
6 '-x, y+1/2, -z'
7 'x+1/2, -y+1/2, -z+1/2'
8 'x, y, z'
loop_
_atom_site_label
_atom_site_type_symbol
_atom_site_fract_x
_atom_site_fract_y
_atom_site_fract_z
Cs1 Cs1+ 0.91383 0.75 0.66957
I1 I1- 0.53063 0.75 0.6182
I2 I1- 0.16658 0.75 0.50068
I3 I1- 0.20395 0.25 0.70871
Sn1 Sn2+ 0.34301 0.25 0.56297

#End of data_262927-ICSD

File: CsSnI3/gamma.cif
####################################################################### 
# 
# This file contains crystal structure data downloaded from the 
# Cambridge Structural Database (CSD) hosted by the Cambridge 
# Crystallographic Data Centre (CCDC) in cooperation with FIZ Karlsruhe.
# 
# Please note that these data are only for research purposes or private use.
# For detailed information please see under Terms & Conditions.
# Full information about CCDC and FIZ Karlsruhe data access policies and 
# citation guidelines are available at http://www.ccdc.cam.ac.uk/access/V1
# 
# Audit and citation data items may have been added by FIZ Karlsruhe. 
# Please retain this information to preserve the provenance of 
# this file and to allow appropriate attribution of the data. 
# 
#######################################################################

data_262926-ICSD
_database_code_depnum_ccdc_archive 'CCDC 1720496'
loop_
_citation_id
_citation_doi
_citation_year
1 10.1021/ja301539s 2012
_audit_update_record             
;
2018-02-28 deposited with the CCDC.	2022-11-08 downloaded from the CCDC.
;
_database_code_ICSD              262926
_chemical_name_systematic        'Cesium Tin Triiodide'
_chemical_formula_sum            'Cs1 I3 Sn1'
_cell_length_a                   8.6885
_cell_length_b                   12.3775
_cell_length_c                   8.6384
_cell_angle_alpha                90
_cell_angle_beta                 90
_cell_angle_gamma                90
_cell_volume                     928.99
_cell_formula_units_Z            4
_symmetry_space_group_name_H-M   'P n m a'
_symmetry_Int_Tables_number      62
_symmetry_cell_setting           orthorhombic
_refine_ls_R_factor_all          0.0431
loop_
_symmetry_equiv_pos_site_id
_symmetry_equiv_pos_as_xyz
1 'x+1/2, y, -z+1/2'
2 'x, -y+1/2, z'
3 '-x+1/2, y+1/2, z+1/2'
4 '-x, -y, -z'
5 '-x+1/2, -y, z+1/2'
6 '-x, y+1/2, -z'
7 'x+1/2, -y+1/2, -z+1/2'
8 'x, y, z'
loop_
_atom_site_label
_atom_site_type_symbol
_atom_site_fract_x
_atom_site_fract_y
_atom_site_fract_z
Sn1 Sn2+ 0.5 0.5 0
I1 I1- 0.2051 0.5204 0.2047
I2 I1- 0.5035 0.25 0.044
Cs1 Cs1+ 0.0396 0.25 0.9829

#End of data_262926-ICSD
