Repository: paramvir3/Crystal-Structures-Halide-perovskite

# Halide-perovskite-structures

## References
- https://doi.org/10.1021/ic401215x
- https://doi.org/10.1063/5.0165285

File: FASnBrxI3-x/2335370.cif
####################################################################### 
# 
# This file contains crystal structure data downloaded from the 
# Cambridge Structural Database (CSD) hosted by the Cambridge 
# Crystallographic Data Centre (CCDC).
# 
# Full information about CCDC data access policies and citation 
# guidelines are available at http://www.ccdc.cam.ac.uk/access/V1 
# 
# Audit and citation data items may have been added by the CCDC. 
# Please retain this information to preserve the provenance of 
# this file and to allow appropriate attribution of the data. 
# 
#######################################################################

data_full
_audit_block_doi                 10.5517/ccdc.csd.cc2jd4jm
_database_code_depnum_ccdc_archive 'CCDC 2335370'
loop_
_citation_id
_citation_doi
_citation_year
1 10.1021/jacs.4c03669 2024
loop_
_audit_author_name
_audit_author_address
'Adam Balvanz'
;Northwestern University
United States of America
;
_audit_update_record             
;
2024-02-24 deposited with the CCDC.	2025-03-03 downloaded from the CCDC.
;
_audit_creation_date             2023-06-06
_audit_creation_method           
;
Olex2 1.5
(compiled 2023.03.06 svn.rbb2c1857 for OlexSys, GUI svn.r6748)
;
_shelx_SHELXL_version_number     2014/7
_chemical_name_common            ?
_chemical_name_systematic        ?
_chemical_formula_moiety         'I3 Sn, C N2'
_chemical_formula_sum            'C I3 N2 Sn'
_chemical_formula_weight         539.45
_chemical_melting_point          ?
_chemical_oxdiff_formula         'Sn I3'
loop_
_atom_type_symbol
_atom_type_description
_atom_type_scat_dispersion_real
_atom_type_scat_dispersion_imag
_atom_type_scat_source
Sn Sn -0.6537 1.4246 'International Tables Vol C Tables 4.2.6.8 and 6.1.1.4'
I I -0.4742 1.8119 'International Tables Vol C Tables 4.2.6.8 and 6.1.1.4'
C C 0.0033 0.0016 'International Tables Vol C Tables 4.2.6.8 and 6.1.1.4'
N N 0.0061 0.0033 'International Tables Vol C Tables 4.2.6.8 and 6.1.1.4'

_shelx_space_group_comment       
;
The symmetry employed for this shelxl refinement is uniquely defined
by the following loop, which should always be used as a source of
symmetry information in preference to the above space-group names.
They are only intended as comments.
;
_space_group_crystal_system      cubic
_space_group_IT_number           221
_space_group_name_H-M_alt        'P m -3 m'
_space_group_name_Hall           '-P 4 2 3'
loop_
_space_group_symop_operation_xyz
'x, y, z'
'-x, -y, z'
'-x, y, -z'
'x, -y, -z'
'z, x, y'
'z, -x, -y'
'-z, -x, y'
'-z, x, -y'
'y, z, x'
'-y, z, -x'
'y, -z, -x'
'-y, -z, x'
'y, x, -z'
'-y, -x, -z'
'y, -x, z'
'-y, x, z'
'x, z, -y'
'-x, z, y'
'-x, -z, -y'
'x, -z, y'
'z, y, -x'
'z, -y, x'
'-z, y, x'
'-z, -y, -x'
'-x, -y, -z'
'x, y, -z'
'x, -y, z'
'-x, y, z'
'-z, -x, -y'
'-z, x, y'
'z, x, -y'
'z, -x, y'
'-y, -z, -x'
'y, -z, x'
'-y, z, x'
'y, z, -x'
'-y, -x, z'
'y, x, z'
'-y, x, -z'
'y, -x, -z'
'-x, -z, y'
'x, -z, -y'
'x, z, y'
'-x, z, -y'
'-z, -y, x'
'-z, y, -x'
'z, -y, -x'
'z, y, x'

_cell_length_a                   6.3064(3)
_cell_length_b                   6.3064(3)
_cell_length_c                   6.3064(3)
_cell_angle_alpha                90
_cell_angle_beta                 90
_cell_angle_gamma                90
_cell_volume                     250.81(4)
_cell_formula_units_Z            1
_cell_measurement_reflns_used    677
_cell_measurement_temperature    294.95(14)
_cell_measurement_theta_max      37.3670
_cell_measurement_theta_min      3.2220
_shelx_estimated_absorpt_T_max   0.419
_shelx_estimated_absorpt_T_min   0.266
_exptl_absorpt_coefficient_mu    11.695
_exptl_absorpt_correction_T_max  0.468
_exptl_absorpt_correction_T_min  0.347
_exptl_absorpt_correction_type   empirical
_exptl_absorpt_process_details   
;
CrysAlisPro 1.171.41.89a (Rigaku Oxford Diffraction, 2020)
Numerical absorption correction based on gaussian integration over
a multifaceted crystal model
;
_exptl_absorpt_special_details   ?
_exptl_crystal_colour            black
_exptl_crystal_colour_primary    black
_exptl_crystal_density_diffrn    3.479
_exptl_crystal_density_meas      ?
_exptl_crystal_density_method    ?
_exptl_crystal_description       rhombohedral
_exptl_crystal_F_000             222
loop_
_exptl_crystal_face_index_h
_exptl_crystal_face_index_k
_exptl_crystal_face_index_l
_exptl_crystal_face_perp_dist
-1 1 0 0.0590
-1 2 -1 0.0647
-2 1 1 0.0637
2 -1 -1 0.0552
2 -1 1 0.0619
1 0 -2 0.0572
-1 2 0 0.0639
1 2 -2 0.0526
0 2 -1 0.0548
0 -2 1 0.0627
-1 -2 2 0.0620
-2 1 2 0.0627
2 -1 -2 0.0548
2 2 1 0.0594
-2 -2 -1 0.0306
1 2 2 0.0649
1 -2 -1 0.0579

_exptl_crystal_size_max          0.154
_exptl_crystal_size_mid          0.118
_exptl_crystal_size_min          0.09
loop_
_exptl_oxdiff_crystal_face_indexfrac_h
_exptl_oxdiff_crystal_face_indexfrac_k
_exptl_oxdiff_crystal_face_indexfrac_l
_exptl_oxdiff_crystal_face_x
_exptl_oxdiff_crystal_face_y
_exptl_oxdiff_crystal_face_z
-0.9984 0.9989 -0.0008 0.1300 -0.0254 0.0879
-0.9973 1.9956 -1.0013 0.2655 -0.0698 0.0182
-1.9980 1.0011 0.9988 0.1245 -0.0064 0.2456
1.9980 -1.0011 -0.9988 -0.1245 0.0064 -0.2456
1.9993 -0.9963 1.0020 -0.2525 -0.0762 -0.0807
0.9990 -0.0046 -2.0001 0.0695 0.0223 -0.2401
-0.9967 1.9981 -0.0009 0.2015 -0.1111 0.1006
1.0024 1.9937 -2.0002 0.2125 -0.1491 -0.2147
0.0029 1.9959 -1.0005 0.2070 -0.1301 -0.0570
-0.0029 -1.9959 1.0005 -0.2070 0.1301 0.0570
-1.0024 -1.9937 2.0002 -0.2125 0.1491 0.2147
-1.9974 1.0035 1.9992 0.0605 -0.0478 0.3280
1.9974 -1.0035 -1.9992 -0.0605 0.0478 -0.3280
2.0045 2.0012 1.0018 -0.0381 -0.3334 -0.0426
-2.0045 -2.0012 -1.0018 0.0381 0.3334 0.0426
1.0049 2.0034 2.0015 -0.0436 -0.3144 0.1151
0.9961 -2.0005 -0.9995 -0.1375 0.1525 -0.1831

_exptl_transmission_factor_max   ?
_exptl_transmission_factor_min   ?
_diffrn_reflns_av_R_equivalents  0.0375
_diffrn_reflns_av_unetI/netI     0.0324
_diffrn_reflns_Laue_measured_fraction_full 1.000
_diffrn_reflns_Laue_measured_fraction_max 1.000
_diffrn_reflns_limit_h_max       7
_diffrn_reflns_limit_h_min       -8
_diffrn_reflns_limit_k_max       8
_diffrn_reflns_limit_k_min       -5
_diffrn_reflns_limit_l_max       8
_diffrn_reflns_limit_l_min       -7
_diffrn_reflns_number            579
_diffrn_reflns_point_group_measured_fraction_full 1.000
_diffrn_reflns_point_group_measured_fraction_max 1.000
_diffrn_reflns_theta_full        25.242
_diffrn_reflns_theta_max         28.129
_diffrn_reflns_theta_min         3.230
_diffrn_ambient_temperature      294.95(14)
_diffrn_detector                 'Hybrid Pixel Array Detector'
_diffrn_detector_area_resol_mean 10.0000
_diffrn_detector_type            HyPix
_diffrn_measured_fraction_theta_full 1.000
_diffrn_measured_fraction_theta_max 1.000
_diffrn_measurement_details      
;
List of Runs (angles in degrees, time in seconds):

  # Type    Start    End  Width  t~exp~   \w     \q     \k     \f   Frames
#--------------------------------------------------------------------------
  1  \w    -47.00  35.00   0.50   20.00    --   25.64 -50.00-123.00  164
  2  \w   -100.00 -75.00   0.50   20.00    --  -24.39 -19.00 150.00   50
;
_diffrn_measurement_device       'four-circle diffractometer'
_diffrn_measurement_device_type  
'XtaLAB Synergy, Single source at offset/far, HyPix'
_diffrn_measurement_method       '\w scans'
_diffrn_orient_matrix_type       
'CrysAlisPro convention (1999,Acta A55,543-557)'
_diffrn_orient_matrix_UB_11      -0.0584688000
_diffrn_orient_matrix_UB_12      0.0716481000
_diffrn_orient_matrix_UB_13      -0.0641344000
_diffrn_orient_matrix_UB_21      -0.0602546000
_diffrn_orient_matrix_UB_22      -0.0856997000
_diffrn_orient_matrix_UB_23      -0.0410669000
_diffrn_orient_matrix_UB_31      -0.0752693000
_diffrn_orient_matrix_UB_32      0.0128517000
_diffrn_orient_matrix_UB_33      0.0824222000
_diffrn_radiation_monochromator  mirror
_diffrn_radiation_probe          x-ray
_diffrn_radiation_type           'Mo K\a'
_diffrn_radiation_wavelength     0.71073
_diffrn_source                   'micro-focus sealed X-ray tube'
_diffrn_source_type              'PhotonJet (Mo) X-ray Source'
_reflns_Friedel_coverage         0.000
_reflns_Friedel_fraction_full    .
_reflns_Friedel_fraction_max     .
_reflns_number_gt                89
_reflns_number_total             91
_reflns_special_details          
;
 Reflections were merged by SHELXL according to the crystal
 class for the calculation of statistics and refinement.
 
 _reflns_Friedel_fraction is defined as the number of unique
 Friedel pairs measured divided by the number that would be
 possible theoretically, ignoring centric projections and
 systematic absences.
;
_reflns_threshold_expression     'I > 2\s(I)'
_computing_cell_refinement       'CrysAlisPro 1.171.41.89a (Rigaku OD, 2020)'
_computing_data_collection       'CrysAlisPro 1.171.41.89a (Rigaku OD, 2020)'
_computing_data_reduction        'CrysAlisPro 1.171.41.89a (Rigaku OD, 2020)'
_computing_molecular_graphics    'Olex2 1.5 (Dolomanov et al., 2009)'
_computing_publication_material  'Olex2 1.5 (Dolomanov et al., 2009)'
_computing_structure_refinement  'XL  (Sheldrick, 2008)'
_computing_structure_solution    'SHELXT 2014/5 (Sheldrick, 2014)'
_refine_diff_density_max         0.869
_refine_diff_density_min         -1.372
_refine_diff_density_rms         0.372
_refine_ls_extinction_coef       .
_refine_ls_extinction_method     none
_refine_ls_goodness_of_fit_ref   1.550
_refine_ls_hydrogen_treatment    undef
_refine_ls_matrix_type           full
_refine_ls_number_parameters     8
_refine_ls_number_reflns         91
_refine_ls_number_restraints     1
_refine_ls_R_factor_all          0.0556
_refine_ls_R_factor_gt           0.0435
_refine_ls_restrained_S_all      1.563
_refine_ls_shift/su_max          0.000
_refine_ls_shift/su_mean         0.000
_refine_ls_structure_factor_coef Fsqd
_refine_ls_weighting_details     
'w=1/[\s^2^(Fo^2^)+(0.0578P)^2^+0.3684P] where P=(Fo^2^+2Fc^2^)/3'
_refine_ls_weighting_scheme      calc
_refine_ls_wR_factor_gt          0.1248
_refine_ls_wR_factor_ref         0.1254
_refine_special_details          ?
_olex2_refinement_description    
;
1. Restrained distances
 C-N
 1.4 with sigma of 0.02
2. Others
 Fixed Sof: N(0.041667)
;
_atom_sites_solution_hydrogens   .
_atom_sites_solution_primary     ?
_atom_sites_solution_secondary   ?
loop_
_atom_site_label
_atom_site_type_symbol
_atom_site_fract_x
_atom_site_fract_y
_atom_site_fract_z
_atom_site_U_iso_or_equiv
_atom_site_adp_type
_atom_site_occupancy
_atom_site_site_symmetry_order
_atom_site_calc_flag
_atom_site_refinement_flags_posn
_atom_site_refinement_flags_adp
_atom_site_refinement_flags_occupancy
_atom_site_disorder_assembly
_atom_site_disorder_group
Sn Sn 0.5000 0.5000 0.5000 0.0420(8) Uani 1 48 d S T P . .
I I 0.0000 0.5000 0.5000 0.0813(9) Uani 1 16 d S T P . .
C C 0.0000 0.0000 0.0000 0.11(2) Uani 1 48 d DS T P . .
N N 0.217(3) 0.0000 0.0000 0.17(4) Uani 0.3334 8 d DS T P . .

loop_
_atom_site_aniso_label
_atom_site_aniso_U_11
_atom_site_aniso_U_22
_atom_site_aniso_U_33
_atom_site_aniso_U_23
_atom_site_aniso_U_13
_atom_site_aniso_U_12
Sn 0.0420(8) 0.0420(8) 0.0420(8) 0.000 0.000 0.000
I 0.0363(9) 0.1038(12) 0.1038(12) 0.000 0.000 0.000
C 0.11(2) 0.11(2) 0.11(2) 0.000 0.000 0.000
N 0.07(4) 0.21(7) 0.21(7) 0.000 0.000 0.000

_geom_special_details            
;
 All esds (except the esd in the dihedral angle between two l.s. planes)
 are estimated using the full covariance matrix.  The cell esds are taken
 into account individually in the estimation of esds in distances, angles
 and torsion angles; correlations between esds in cell parameters are only
 used when they are defined by crystal symmetry.  An approximate (isotropic)
 treatment of cell esds is used for estimating esds involving l.s. planes.
;
loop_
_geom_bond_atom_site_label_1
_geom_bond_atom_site_label_2
_geom_bond_distance
_geom_bond_site_symmetry_2
_geom_bond_publ_flag
Sn I 3.15320(15) 9_556 ?
Sn I 3.15320(15) 5_565 ?
Sn I 3.15320(15) 5 ?
Sn I 3.15320(15) . ?
Sn I 3.15320(15) 9 ?
Sn I 3.15320(15) 1_655 ?
I Sn 3.15320(15) 1_455 ?
C N 1.37(2) 33 ?
C N 1.37(2) 29 ?
C N 1.37(2) 5 ?
C N 1.37(2) 9 ?
C N 1.37(2) . ?
C N 1.37(2) 25 ?

loop_
_geom_angle_atom_site_label_1
_geom_angle_atom_site_label_2
_geom_angle_atom_site_label_3
_geom_angle
_geom_angle_site_symmetry_1
_geom_angle_site_symmetry_3
_geom_angle_publ_flag
I Sn I 90.0 9_556 . ?
I Sn I 90.0 1_655 5_565 ?
I Sn I 90.0 1_655 9 ?
I Sn I 90.0 9_556 1_655 ?
I Sn I 180.0 9_556 9 ?
I Sn I 180.0 . 1_655 ?
I Sn I 90.0 5_565 9 ?
I Sn I 90.0 9_556 5 ?
I Sn I 180.0 5 5_565 ?
I Sn I 90.0 . 5 ?
I Sn I 90.0 . 9 ?
I Sn I 90.0 1_655 5 ?
I Sn I 90.0 5 9 ?
I Sn I 90.0 9_556 5_565 ?
I Sn I 90.0 . 5_565 ?
Sn I Sn 180.0 1_455 . ?
N C N 180.0 33 9 ?
N C N 90.000(1) 25 29 ?
N C N 180.0 25 . ?
N C N 90.0 33 25 ?
N C N 90.0 33 . ?
N C N 90.0 9 25 ?
N C N 90.0 29 . ?
N C N 90.0 33 5 ?
N C N 180.0 5 29 ?
N C N 90.0 9 5 ?
N C N 90.0 9 . ?
N C N 90.000(1) 25 5 ?
N C N 90.0 5 . ?
N C N 90.0 33 29 ?
N C N 90.0 9 29 ?

_shelx_res_file                  
;
    full.res created by SHELXL-2014/7

TITL full_a.res in Pm-3m
REM Old TITL Full in Pm-3m
REM SHELXT solution in Pm-3m
REM R1 0.224, Rweak 0.025, Alpha 0.024, Orientation as input
REM Formula found by SHELXT: I
CELL 0.71073 6.3064 6.3064 6.3064 90 90 90
ZERR 1 0.0003 0.0003 0.0003 0 0 0
LATT 1
SYMM -X,-Y,+Z
SYMM -X,+Y,-Z
SYMM +X,-Y,-Z
SYMM +Z,+X,+Y
SYMM +Z,-X,-Y
SYMM -Z,-X,+Y
SYMM -Z,+X,-Y
SYMM +Y,+Z,+X
SYMM -Y,+Z,-X
SYMM +Y,-Z,-X
SYMM -Y,-Z,+X
SYMM +Y,+X,-Z
SYMM -Y,-X,-Z
SYMM +Y,-X,+Z
SYMM -Y,+X,+Z
SYMM +X,+Z,-Y
SYMM -X,+Z,+Y
SYMM -X,-Z,-Y
SYMM +X,-Z,+Y
SYMM +Z,+Y,-X
SYMM +Z,-Y,+X
SYMM -Z,+Y,+X
SYMM -Z,-Y,-X
SFAC Sn I C N
UNIT 1 3 1 1
DFIX 1.4 C N
TEMP 22
L.S. 60
PLAN  2
SIZE 0.154 0.118 0.09
CONF
list 4
MORE -1
fmap 2
acta
OMIT -2 57
REM <olex2.extras>
REM <HklSrc "%.\\Full.hkl">
REM </olex2.extras>

WGHT    0.057800    0.368400
FVAR       0.68778
SN    1    0.500000    0.500000    0.500000    10.02083    0.04202    0.04202 =
         0.04202    0.00000    0.00000    0.00000
I     2    0.000000    0.500000    0.500000    10.06250    0.03630    0.10382 =
         0.10382    0.00000    0.00000    0.00000
C     3    0.000000    0.000000    0.000000    10.02083    0.10612    0.10612 =
         0.10612    0.00000    0.00000    0.00000
N     4    0.216758    0.000000    0.000000    10.04167    0.07195    0.21487 =
         0.21487    0.00000    0.00000    0.00000
HKLF 4

REM  full_a.res in Pm-3m
REM R1 =  0.0435 for      89 Fo > 4sig(Fo)  and  0.0556 for all      91 data
REM      8 parameters refined using      1 restraints

END

WGHT      0.0578      0.3684

REM Highest difference peak  0.869,  deepest hole -1.372,  1-sigma level  0.372
Q1    1   0.1495  0.0000  0.0912  10.50000  0.05    0.87
Q2    1   0.1229  0.0791  0.0791  10.50000  0.05    0.70
;
_shelx_res_checksum              86091
_shelx_hkl_file                  
;
   0  -1   0 2311.67    3.92
   0   1   0   17.88    0.39
   0  -1  -1   37.24    0.66
   0   1   1   41.13    0.76
   1   1  -1 4768.48   27.16
   1  -1  -1 4905.59   27.57
   0  -2   0 9992.68   52.19
   0   2   0 9999.00   52.12
   1   2   0 2352.74   13.42
  -1   0   2 2256.37   13.15
   0  -2   1 2392.65   13.20
  -1  -2   0 2382.82   13.45
   0  -1  -2 2451.86   13.99
   1   0  -2 2328.90   13.26
   0   2   1 2285.69   13.81
   1   2  -1   47.63    0.64
  -1  -2   1   44.13    0.86
  -1  -1   2   43.83    0.53
  -1  -2   1   45.94    0.65
   1   2   1   39.10    0.89
  -1   2   1   40.54    0.90
  -2  -1   1   36.57    0.60
   1   1   2   50.79    1.24
   1  -2  -1   37.22    0.80
   1  -1  -2   40.16    0.81
   2  -1  -1   42.04    0.83
   1  -2  -1   41.92    0.80
   2   0  -2 6066.89   31.83
   2   2   0 6115.95   32.34
   0   2   2 6078.55   33.07
  -2   1   2 1862.82   11.27
   1   2  -2 1912.89   11.40
   2   1  -2 1843.62   10.52
   2   2   1 1850.84   11.82
   2  -2  -1 1869.00   11.52
   1   2   2 1815.99   12.11
   1  -2  -2 1875.49   11.54
   2   2  -1 1868.29   10.38
  -1  -2   2 1862.13   10.10
   2  -2  -2 4681.98   27.05
   2   2   2 4602.26   27.83
   0   3   0 1005.05    6.55
   0  -3   0 1036.03    6.54
  -1   0   3    2.17    0.25
   1  -3   0    1.19    0.28
   0   3   1    1.47    0.31
   1   3   0    1.16    0.23
   0   1   3    1.01    0.25
  -1  -3   0    1.33    0.23
   0  -3   1    1.27    0.20
  -1   1   3 1041.22    7.15
   1  -3   1 1043.31    6.95
   1  -3  -1 1005.66    6.92
   1   3   1  981.66    7.18
  -1  -3   1  984.60    6.94
  -3   1   1 1030.27    5.94
  -1  -1   3  935.18    6.13
  -1  -3   1 1015.03    6.39
  -1  -3  -1 1111.74    7.46
   1  -1  -3  927.79    6.81
  -1   3   1  941.70    7.22
   0  -2  -3  885.91    6.71
   2   0  -3  793.61    5.38
   0   3  -2  874.44    6.60
   0   3   2  810.13    6.53
  -2   3   0  812.95    6.08
   3   0  -2  803.71    5.27
  -2   0   3  824.77    5.42
   2   3   0  744.66    5.57
   3  -1  -2    5.65    0.35
   1   3   2    6.70    0.52
   1   3  -2    9.40    0.63
  -3   2   1    6.82    0.36
  -2   1   3    6.70    0.43
   2  -1  -3    6.70    0.42
   3   1  -2    8.03    0.28
  -1   2   3    6.39    0.52
   2   3   1    6.54    0.47
   2  -3  -1    7.80    0.46
  -1   3   2    5.67    0.42
   1  -2  -3    6.38    0.55
   2   3  -1    8.15    0.36
  -1  -3   2    6.91    0.31
  -2  -3   1    6.01    0.42
   3   2  -1    6.12    0.32
   1   2   3    6.57    0.53
   2   2   3  665.27    6.24
  -2   2   3  644.05    5.49
   2  -3  -2  594.81    4.64
   2   2  -3  619.73    4.68
   2   3   2  576.80    5.48
  -3   3   0    1.86    0.47
   3   0  -3    1.49    0.23
   0   3   3    1.95    0.39
   3   3   0    1.00    0.26
  -3  -3   1  294.94    2.96
  -1  -3   3  317.35    2.30
   3   3  -1  295.21    2.55
   3  -1  -3  350.51    3.19
   1   3   3  296.74    3.69
   3   1  -3  292.42    2.17
   3   3   1  331.46    3.78
  -3  -3   2    4.79    0.41
   3  -2  -3    3.85    0.27
  -2   3   3    3.31    0.42
   3   2   3    3.75    0.59
   2   3   3    2.97    0.47
   2   3  -3    3.36    0.39
   3  -3  -3  106.66    1.57
   3   3   3  111.62    2.62
   0   4   0 3291.11   19.68
   0   0   4 3268.72   19.83
  -1   0   4  888.76    6.50
   1   4   0  976.78    6.85
   0   1   4  895.30    7.17
   0  -4   1  944.19    6.36
  -1  -4   0  940.61    6.51
   0   4   1  969.64    7.32
  -1   4   1  151.86    2.46
   1   1   4  149.22    2.56
  -1  -1   4  149.54    1.79
  -1   1   4  154.09    2.23
  -2  -4   0 2189.21   13.45
   0   4  -2 2177.71   14.50
   2   4   0 2136.99   13.60
   0  -4   2 2115.48   12.90
  -2   0   4 2210.16   13.15
   4   0  -2 2196.41   12.82
   0   2   4 2154.48   14.67
  -2   4   0 2278.40   14.48
   4  -1  -2  736.80    5.44
  -2  -1   4  709.13    4.61
  -1  -4   2  851.26    5.26
   2   4  -1  706.88    5.06
  -4   2   1  718.50    5.01
  -1   2   4  744.11    6.43
  -2  -4   1  663.90    4.91
  -1   4   2  839.52    6.93
  -1  -2   4  616.71    4.64
   2   4   1  737.29    6.21
   1   4   2  732.30    6.47
   2  -1  -4  739.00    5.71
  -2   1   4  713.23    5.67
   2   2  -4 1329.71    7.17
  -2   2   4 1160.21    7.48
   2   2   4 1359.83    9.32
  -2  -4   2 1215.79    5.88
   2   4   2 1323.57    8.55
  -4   3   0  400.76    4.11
   4   3   0  367.61    3.83
   0  -4   3  413.40    3.51
   0   4   3  413.12    4.98
   3   0  -4  378.24    3.36
  -3   4   0  373.57    4.10
   4   0  -3  430.03    3.48
   3   4   0  409.92    4.01
   3   0  -4  390.92    2.62
   4   1  -3   72.73    0.96
   3   4   1   61.67    1.50
   1   4  -3   67.71    1.73
  -1   4   3   51.56    1.47
  -1   4  -3   49.02    1.34
   3   1  -4   65.48    0.96
  -1  -4   3   57.25    0.90
   1   3   4   57.42    1.69
   4   3   1   68.57    1.75
  -1   3   4   53.25    1.50
   3   4  -1   85.50    1.48
   4   3  -1   68.51    1.23
  -4   3   1   61.39    1.27
   1   3  -4   47.13    1.17
   1   4   3   62.82    1.78
   4   3   2  322.29    4.35
   2   3   4  278.80    4.09
   3   4   2  290.68    3.88
   3   2   4  257.19    3.86
  -3   4  -2  317.49    4.16
  -4  -3   2  266.19    2.76
   4   3  -2  290.01    1.86
  -2   3   4  299.88    4.00
   3  -2  -4  315.20    2.60
   2   3  -4  297.81    3.38
   3   2  -4  299.65    2.85
  -3   2   4  306.78    3.69
   2   4   3  320.59    4.47
   3   4   3   33.27    1.37
   3  -3  -4   34.43    0.88
  -3   3   4   34.51    1.32
   3   3   4   36.17    1.60
   4   3   3   38.03    1.59
   4   0  -4  640.62    4.82
   0   4  -4  685.30    6.51
  -4   4   0  738.02    6.36
   0   4   4  742.69    7.48
   4   4   0  669.68    5.57
   4   4   1  291.53    3.57
  -1  -4   4  287.97    2.35
  -4   4  -1  332.57    4.13
   4   4  -1  324.33    2.98
   1   4   4  337.38    4.76
   1   4  -4  373.17    4.52
   4   4   2  540.28    6.07
   2   4   4  541.02    6.53
   4   4   3  157.63    3.30
   4   3   4  152.13    3.44
   4   4   4  203.82    4.08
   0   0   5   93.52    2.02
   1   5   0    1.96    0.38
   0   1   5    2.06    0.44
   1   0   5    1.51    0.47
  -1   0   5    2.04    0.40
   0   5   1    1.66    0.42
   1   1   5  161.74    3.05
  -1   1   5  156.78    2.55
   2   5   0   77.38    1.52
  -2   0   5   91.48    1.61
   0   5  -2  100.60    2.35
   5   0  -2  101.93    1.64
   0   5   2   77.32    1.84
   0   2   5   87.53    2.15
  -2  -5   1    0.99    0.36
  -1   5   2    1.21    0.44
  -1   5  -2    1.84    0.47
   1   5   2    1.24    0.42
  -2   5  -1    1.13    0.42
  -2  -1   5    0.94    0.25
  -1  -2   5    1.27    0.29
   2   5   1    1.36    0.36
  -2   1   5    2.93    0.50
  -5   2   1    0.93    0.23
   1   2   5    1.05    0.42
  -1   2   5    1.24    0.40
  -1  -5   2    1.01    0.30
   2   1   5    1.18    0.45
   2   5  -1    1.61    0.33
  -2  -2   5   75.10    0.85
  -2   2   5   74.61    1.78
   2   5   2   75.58    1.97
  -5  -2   2   69.60    1.04
   3   5   0    0.44    0.29
   0   5  -3    0.69    0.47
   0   5   3    0.98    0.47
   5   3   0    0.53    0.30
   0   3   5    1.66    0.48
  -3   0   5    0.77    0.27
   5   0  -3    1.13    0.32
   3   5   1   45.96    1.42
   1   5  -3   44.59    1.56
  -3   1   5   44.55    1.23
  -1  -5   3   49.96    1.04
   3   5  -1   43.44    1.01
  -3   5  -1   47.37    1.61
  -5   3   1   45.26    1.16
   5   3  -1   42.73    1.06
  -1   5   3   44.22    1.67
  -1  -3   5   36.88    0.80
  -1   5  -3   50.51    1.80
  -1   3   5   46.98    1.67
   5   1  -3   50.53    0.94
   5   3   1   48.06    1.54
   1   5   3   49.98    1.80
   3   1  -5   46.62    0.95
   5   3  -2    1.54    0.19
  -2   3   5    1.34    0.38
  -5  -3   2    1.47    0.30
  -2   5  -3    2.22    0.57
   2   3  -5    5.91    1.30
  -2  -5   3    3.55    0.29
   5   3   2    2.01    0.49
   3   2   5   11.66    1.03
  -3   2   5    2.10    0.43
   2   5   3    2.53    0.58
   3   2  -5    1.65    0.32
  -3   5  -2    3.64    0.86
  -2   5   3    1.48    0.51
   3   5   2    8.68    0.80
   3   3  -5   11.20    0.68
  -3   3   5   10.36    0.81
   3   3   5   11.55    1.04
   3   5   3   10.28    0.86
   5   3   3    9.61    0.83
  -5   4   0   61.51    1.59
   5   4   0   57.14    1.37
  -4   5   0   62.07    1.76
   0   4  -5   64.74    1.95
   4   5   0   63.32    1.50
  -5   4  -1   16.39    0.94
   5   4  -1   15.44    0.61
  -1  -5   4   17.34    0.57
  -1   5  -4   16.90    1.11
  -4   5  -1   17.57    1.00
  -1  -4   5   15.60    0.47
   4   5  -1   15.13    0.62
   5   4   1   16.74    0.96
   1   5  -4   15.08    0.94
  -1   4   5   17.20    1.15
   1   5   4   16.81    1.12
   4   5   1   15.41    0.88
   2   4  -5   54.66    1.64
  -2   4   5   55.42    1.91
   4   2   5   45.54    1.76
   5   4   2   51.62    1.76
   4   5   2   56.18    1.81
  -2   5  -4   47.40    1.73
  -4   5  -2   52.81    1.84
   2   5   4   51.10    1.92
   3   5   4   11.30    0.97
   4   5   3   11.47    0.91
   3   4   5    9.97    0.94
   5   4   3   11.52    0.98
  -4   5  -3    7.57    0.70
  -3   4   5   12.49    0.96
   4   3   5   12.04    1.12
   5   3   4   10.46    1.03
   4   5   4   29.52    1.49
   4   4   5   29.80    1.59
   5   4   4   31.95    1.69
   0   5  -5    2.18    1.53
  -5   5   0    0.76    0.46
   5   5   0    0.60    0.38
   5   5   1    2.90    0.57
  -5   5  -1    2.48    0.52
   1   5   5    3.13    0.70
  -1   5  -5    2.95    0.62
   5   5  -1    2.82    0.37
   1   5  -5    4.02    0.62
  -2   5   5    1.60    0.55
  -2   5  -5    2.37    0.64
   5   5   2    1.51    0.54
   2   5   5    2.10    0.64
  -5   5  -2    2.81    0.62
   5   2   5    2.64    0.84
   2   5  -5    1.99    0.54
  -5   5  -3   -0.09    0.35
   5   3   5    0.13    0.57
   5   5   3    0.16    0.47
   3   5   5    0.45    0.51
   4   5   5    3.99    0.74
   5   5   4    4.51    0.81
   5   4   5    5.99    0.97
   5   5   5    0.97    0.60
   0   0   6  674.35    6.58
  -1   0   6  276.43    3.42
   0   1   6  284.60    3.99
   1   6   0  311.98    3.95
   0   6   1  320.11    4.38
   0  -1   6  324.97    4.05
   1   0   6  315.88    4.48
  -1  -1   6  121.18    1.97
   1   6   1  129.42    2.49
   1   1   6  131.52    2.88
  -6   1   1  133.72    1.53
  -1   1   6  130.61    2.47
   0   6   2  416.14    5.08
   2   6   0  420.17    4.44
  -6   2   1  219.35    2.26
  -1   6  -2  230.21    3.86
   1   2   6  208.95    3.66
  -1  -2   6  196.67    2.34
  -1   6   2  215.07    3.79
   2   1   6  245.23    4.29
   1   6   2  192.48    3.17
   2   6   1  217.05    3.25
  -2  -1   6  193.00    2.21
  -1   2   6  211.20    3.41
   2   2   6  311.01    5.00
  -2  -2   6  328.76    2.68
   0   6   3  128.15    2.90
   3   6   0  135.49    2.33
  -3   0   6  133.22    1.98
   0   6  -3  142.04    3.07
   6   3   0  139.91    2.56
   0   3   6  135.21    3.06
  -6   3   0  137.14    2.31
  -3   6  -1   65.60    2.03
  -1  -3   6   66.53    1.25
  -3   1   6   63.07    1.54
  -1   6  -3   64.15    2.04
  -1   6   3   62.65    2.07
   6   3  -1   73.25    1.60
   1   6   3   74.33    2.31
   3   6   1   64.92    1.82
   3   1   6   59.18    1.97
  -1   3   6   68.70    2.13
   6   3   1   83.70    2.40
   1   3   6   67.92    2.21
   3   1  -6   48.61    0.96
   3   2  -6  116.34    1.96
  -2   6  -3  104.76    2.68
   6   3  -2  107.71    1.47
  -3   2   6   97.84    2.17
  -2   3   6  101.94    2.27
   2   6   3  113.93    2.86
   3   6   2  113.15    2.74
   6   3   2  107.55    2.72
   2   3  -6  112.80    2.30
  -3   3   6   37.34    1.49
   6   3   3   35.97    1.71
   3   6   3   34.78    1.56
   3   3  -6   32.61    1.07
  -6   4   0  169.38    2.77
   6   4   0  172.67    2.84
   4   6   0  173.02    2.80
  -6   4  -1   96.37    2.27
   6   4  -1   99.94    1.69
  -4   6  -1  108.24    2.74
   1   4  -6  100.40    2.46
  -1   6  -4  103.28    2.72
   6   4   1  104.85    2.39
  -1  -4   6  103.15    1.47
  -1   6   4   94.65    2.57
   1   6   4   97.92    2.75
   4   6   1  107.72    2.46
   4   6  -1   97.02    1.67
  -2   6  -4  131.98    3.33
   2   4  -6  110.87    2.39
  -4   6  -2  118.88    2.92
   6   4   2  122.45    2.92
  -2   4   6  116.63    2.87
   2   6   4  123.27    3.22
   4   6   2  105.06    2.58
   3   4   6   45.66    2.02
   4   3   6   50.16    2.17
  -3   4   6   46.51    1.86
   6   4   3   54.07    2.10
   6   3   4   53.94    2.31
  -4   6  -3   53.82    2.14
   3   6   4   46.94    1.93
   4   6   3   52.52    1.94
  -4   6  -4   46.57    2.06
   4   4   6   41.07    1.93
   6   4   4   46.82    2.11
   4   6   4   46.18    2.03
   0   6  -5   30.69    1.56
  -6   5   0   30.68    1.28
   0   6   5   27.79    1.50
   5   6   0   30.26    1.14
   0   5  -6   31.35    1.55
   6   5   0   29.36    1.07
  -6   5  -1   18.37    1.06
   6   5   1   18.26    0.99
  -5   6  -1   20.13    1.21
   1   5  -6   19.62    1.16
  -1   6  -5   20.83    1.41
  -1   5   6   17.72    1.21
   1   6   5   18.19    1.31
   5   6   1   18.60    1.04
   1   6  -5   19.60    1.28
  -1   5  -6   13.99    0.94
  -6   5  -2   81.35    4.21
  -5   6  -2   25.11    1.37
   6   5   2   23.15    1.25
  -2   5   6   22.18    1.32
   5   2   6   29.27    1.85
  -2   5  -6   34.73    2.09
   2   6   5   24.94    1.55
   6   2   5   33.97    2.10
   2   5  -6   23.53    1.24
   2   5   6   26.78    1.60
   5   6   2   24.01    1.27
  -2   6  -5   83.37    4.78
  -3   6  -5   11.62    1.15
   5   6   3   10.28    0.95
   6   5   3   12.00    1.03
  -3   5   6   13.07    1.11
  -6   5  -3    8.23    0.75
   5   3   6   13.38    1.31
   6   3   5   12.52    1.28
   3   6   5   11.24    1.09
   3   5   6   11.26    1.11
  -5   6  -4   13.08    1.20
   6   4   5   15.22    1.34
   6   5   4   12.94    1.15
   4   5   6   15.60    1.40
   5   4   6   11.85    1.16
   4   6   5   13.57    1.24
   5   6   4   12.14    1.10
   5   5   6    4.21    0.81
  -5   6  -5    4.71    0.87
   5   6   5    4.29    0.81
   6   5   5    4.97    0.88
   0   6  -6   35.89    1.72
  -6   6  -1   34.29    1.59
  -1   6   6   28.65    1.67
   1   6   6   30.41    1.73
   1   6  -6   32.91    1.60
   6   6   1   31.22    1.36
  -6   6  -2   29.51    1.54
  -2   6   6   25.72    1.56
  -2   6  -6   26.09    1.63
   6   2   6   23.13    1.52
   2   6   6   32.69    1.88
   6   6   2   28.39    1.43
  -3   6  -6   16.27    1.35
   6   6   3   15.47    1.12
  -6   6  -3   18.94    1.38
   6   3   6   19.24    1.59
   3   6   6   16.46    1.35
   6   6   4   13.34    1.14
   6   4   6   12.79    1.36
  -6   6  -4   10.37    1.12
   4   6   6   11.48    1.21
  -4   6  -6    9.56    1.04
   6   6   5    5.65    0.93
  -5   6  -6    4.48    0.85
   6   5   6    4.54    0.92
  -6   6  -5    5.03    0.92
   5   6   6    5.77    0.96
  -6   6  -6    2.11    0.75
   6   6   6    2.65    0.81
   0   0   7    2.10    0.53
   1   0   7    1.96    0.59
   0   1   7    2.13    0.62
   0  -1   7    2.04    0.54
  -1   0   7    2.13    0.52
  -1  -1   7   13.01    0.73
   1   1   7   12.86    1.00
   1   7   1   14.99    1.05
   1  -1   7   15.04    1.07
  -1   1   7   13.63    0.90
   2   7   0    4.98    0.63
   0   7   2    3.47    0.69
   0  -2   7    4.22    0.57
   2   0   7    5.28    0.79
  -2   0   7    4.81    0.65
   0   2   7    4.26    0.66
   2   7   1    1.21    0.47
  -1  -2   7    0.44    0.36
   2   1   7    0.83    0.60
   1   2   7    0.19    0.49
  -2   1   7    0.70    0.46
  -2  -1   7    1.08    0.44
  -7   2   1    0.34    0.22
   2  -1   7    0.82    0.66
  -1   2   7    0.79    0.48
   1  -2   7    0.80    0.48
   2   2   7    4.26    0.75
  -2  -2   7    4.62    0.33
  -2   2   7    4.94    0.63
   0   7   3    0.47    0.52
  -7   3   0    0.20    0.56
   0  -3   7    0.46    0.41
   3   0   7    0.15    0.53
   0   3   7    0.67    0.52
   7   3   0    0.62    0.46
  -3   0   7    0.67    0.33
   3   7   0    0.65    0.42
  -1  -3   7    3.26    0.37
   1   7   3    2.06    0.61
   3   7   1    3.00    0.55
   3   1  -7    2.55    0.40
  -1   3   7    2.28    0.53
   3   1   7    3.31    0.77
  -3   1   7    3.00    0.47
   7   3   1    3.10    0.78
   7   3  -1    2.57    0.50
  -1   7   3    2.87    0.68
   1   3   7    2.25    0.60
   7   3   2    0.12    0.61
   2   3   7    0.22    0.55
  -2   3   7    0.44    0.38
   2   7   3    0.60    0.51
   3   7   2    1.08    0.56
   2   3  -7    0.22    0.42
   3   2  -7    0.65    0.52
  -2   7  -3    1.23    0.65
   3   2   7    0.20    0.59
  -3   2   7    1.06    0.44
   3   3  -7    1.74    0.54
   3   7   3    0.34    0.49
   7   3   3    1.54    0.65
  -3   3   7    0.63    0.47
  -7   4   0    7.63    0.77
   4   7   0    5.54    0.56
   0   7   4    6.31    0.91
   0  -4   7    4.73    0.46
   0   4   7    5.43    0.87
   7   4   0    6.03    0.65
   4   0   7    7.42    1.82
   7   4   1    2.58    0.59
   1   7   4    2.40    0.57
   4   7   1    2.47    0.52
   1   4  -7    2.66    0.59
  -1   4   7    2.10    0.65
  -1   7  -4    2.13    0.68
   1   4   7    2.87    0.72
  -1   7   4    1.59    0.61
   4   1   7    2.35    0.82
   2   4  -7    5.56    0.67
   2   4   7    5.09    0.82
  -2   7  -4    7.81    1.12
  -4   7  -2    5.04    0.85
   7   4   2    7.10    0.88
  -2   4   7    6.94    0.88
   2   7   4    8.35    1.13
   4   7   2    5.68    0.76
  -7   4  -2    5.43    0.72
  -4   7  -3    1.84    0.81
   7   4   3    2.95    0.80
   3   7   4    2.13    0.60
   4   7   3    2.77    0.73
  -3   4   7    2.31    0.67
   7   3   4    2.56    0.84
   7   4   4    3.96    0.84
   4   4   7    4.45    0.87
   4   7   4    4.14    0.85
  -4   7  -4    4.23    0.80
   0   7   5    0.29    0.59
   0   5  -7    0.46    0.59
   0   5   7   -0.04    0.58
   0   7  -5    0.07    0.60
  -1   7   5    0.08    0.57
  -1   5   7    0.35    0.48
   1   7   5    0.08    0.51
   7   5   1    0.46    0.45
  -1   5  -7   -0.14    0.39
   5   7   1    0.79    0.52
   1   5  -7    0.24    0.47
  -7   5  -1    0.61    0.48
  -1   7  -5    0.07    0.56
   1   5   7    1.57    0.69
  -2   5   7    0.83    0.58
   7   2   5    1.40    0.92
  -2   5  -7    0.80    0.86
  -7   5  -2    1.01    0.84
   2   7   5    0.70    0.76
  -2   7  -5    0.67    0.61
   2   5  -7    1.24    0.51
  -5   7  -2    0.77    0.62
   7   5   2    1.19    0.53
   5   7   2    1.09    0.57
  -7   5  -3    0.82    0.59
  -3   7  -5    1.22    0.66
  -5   7  -3    1.78    0.84
   3   7   5    0.31    0.65
   7   5   3    0.81    0.57
   5   7   3    0.66    0.58
   7   3   5    0.94    0.72
   5   3   7    0.35    0.68
   3   5   7    1.60    0.76
  -3   5   7    0.71    0.60
  -5   7  -4    1.80    0.70
  -7   5  -4    1.36    0.65
   5   4   7    2.26    0.78
   7   5   4    1.12    0.67
   4   7   5    1.38    0.70
   5   7   4    1.22    0.62
   7   4   5    1.29    0.72
   4   5   7    1.58    0.72
   5   5   7    0.96    0.78
  -7   5  -5    1.14    0.92
  -5   7  -5    1.62    0.80
   7   5   5    1.45    0.73
   5   7   5    0.93    0.66
   0   6   7    4.63    0.82
   0   6  -7    4.20    0.79
   0   7  -6    4.21    0.82
   0   7   6    6.32    0.94
  -1   6   7    2.89    0.79
   1   7   6    3.01    0.75
  -1   7  -6    4.94    1.04
   1   6  -7    3.45    0.70
  -7   6  -1    2.97    0.64
   7   2   6    3.56    0.81
  -2   6  -7    4.73    0.90
  -2   7  -6    3.69    0.84
   2   7   6    5.31    1.16
  -7   6  -2    4.97    0.91
  -6   7  -2    4.11    0.82
   6   2   7    5.18    1.03
   6   7   2    3.60    0.74
   2   6   7    4.58    0.96
  -2   7   6    3.41    0.85
   7   6   2    2.91    0.65
  -2   6   7    3.55    0.78
  -3   6  -7    2.24    0.80
  -7   6  -3    2.82    0.80
  -3   7  -6    1.55    0.72
   7   3   6    2.88    0.86
  -6   7  -3    3.58    0.96
   3   7   6    2.86    0.83
   6   7   3    2.42    0.70
   3   6   7    2.71    0.78
   7   6   3    2.54    0.65
   6   3   7    2.71    0.87
  -4   6  -7    2.21    0.77
  -6   7  -4    2.46    0.72
   6   4   7    3.13    0.81
   4   7   6    2.49    0.82
   6   7   4    2.63    0.76
   4   6   7    3.05    0.92
   7   4   6    2.56    0.86
   7   6   4    2.27    0.76
   6   5   7    1.55    0.75
  -7   6  -5    1.39    0.75
  -5   7  -6    2.05    1.15
  -6   7  -5    1.30    0.68
   7   5   6    1.74    0.78
   5   7   6    1.32    0.72
   6   7   5    1.23    0.73
   5   6   7    1.76    0.85
   7   6   5    0.76    0.72
   0   7  -7   -0.08    0.59
  -1   7   7    0.34    0.59
   7   1   7    0.89    0.78
   1   7   7    0.17    0.60
  -1   7  -7    1.01    0.68
   2   7   7   -0.13    0.88
  -2   7  -7    0.17    0.62
   7   2   7    0.23    0.81
  -2   7   7    0.32    0.67
   7   3   7    1.75    0.90
  -3   7  -7    1.49    0.81
  -7   7  -3    1.00    0.60
   3   7   7    0.55    0.57
  -7   7  -4    0.72    0.67
   7   7   4    0.68    0.62
   0   0   8  111.44    2.69
   0  -1   8   71.26    1.94
   1   0   8   70.54    2.16
  -1   0   8   70.49    1.87
   0   1   8   68.94    2.07
   1   1   8   49.14    1.92
   1  -1   8   51.02    1.85
  -1   1   8   49.52    1.72
  -1  -1   8   50.94    1.46
  -8   2   0   69.15    1.48
   0  -2   8   63.67    1.64
  -2   0   8   69.11    1.66
   0   2   8   68.82    2.24
   1   2   8   58.21    2.19
   2   1   8   59.85    2.35
   2   8   1   59.08    1.98
   1   8   2   56.79    2.12
   1  -2   8   52.44    1.76
   2  -1   8   59.06    2.22
  -2  -1   8   50.93    1.25
  -2   1   8   53.58    1.62
  -1   2   8   55.14    1.98
  -1  -2   8   57.78    1.43
   2   2   8   51.79    2.11
   2   8   2   52.32    1.89
  -2   2   8   47.44    1.65
  -8   3   0   33.64    1.09
   0  -3   8   37.86    1.32
  -3   0   8   37.22    1.15
   0   8   3   39.11    1.85
   3   0   8   41.34    2.04
   8   3   0   31.06    1.24
   0   3   8   33.56    1.66
   3   1   8   30.38    1.79
  -3   1   8   26.09    1.12
   3   8   1   26.36    1.27
   1   8   3   28.10    1.51
   1  -3   8   28.47    1.34
  -1   3   8   24.06    1.40
   3  -1   8   22.76    1.35
   8   3   1   29.27    1.47
   1   3   8   27.96    1.64
  -8   3  -1   19.00    0.84
   2   3  -8   29.31    1.31
   2   3   8   28.15    1.68
   3  -2   8    2.67    1.74
   3   2   8   26.02    1.60
  -3   2   8   26.41    1.25
   3   8   2   28.73    1.48
   2   8   3   30.84    1.64
  -2   3   8   29.08    1.42
   8   3   2   29.99    1.61
   2  -3   8   54.98    3.36
   3   3   8   15.54    1.32
  -3   3   8   15.68    1.08
   3   8   3   12.98    1.00
   8   3   3   14.35    1.13
  -8   4   0   30.14    1.16
   0   8   4   29.43    1.70
   4   0   8   30.48    1.91
   0   4   8   32.12    1.79
   1   4  -8   24.50    1.34
  -8   4  -1   25.96    1.24
   8   4   1   25.90    1.35
   4   8   1   22.93    1.16
   1   8   4   21.70    1.41
   4   1   8   24.78    1.63
  -1   4   8   23.67    1.42
   1  -4   8   19.69    0.98
   4  -1   8   30.91    2.06
   1   4   8   23.99    1.54
  -8   4  -2   18.86    1.09
   2   4  -8   20.35    1.12
   4   2   8   22.40    1.66
   8   4   2   23.66    1.44
  -2   4   8   20.98    1.37
   2   8   4   20.68    1.41
   4   8   2   21.94    1.24
   2   4   8   21.45    1.57
   3   4   8   12.58    1.29
   4   3   8   13.43    1.30
  -3   4   8   12.73    1.12
   8   4   3   14.51    1.28
   3   8   4   12.24    1.10
   8   3   4   14.55    1.38
   4   8   3   11.71    1.05
  -4   8  -4    8.39    1.15
   8   4   4    8.85    1.14
   4   8   4    9.20    1.11
   0   5  -8   10.74    1.07
   0   8   5   10.30    1.15
   0   5   8   13.29    1.47
   5   0   8   10.26    1.08
   1   5  -8    7.46    0.85
  -8   5  -1    7.42    0.74
  -1   8   5    7.95    1.06
   1   8   5    8.94    1.11
   5   1   8   10.13    1.27
  -1   5   8    6.92    0.86
   1   5   8    9.94    1.17
  -1   5  -8    6.25    0.87
  -8   5  -2    7.16    0.81
  -2   8  -5    8.74    1.15
   5   2   8    8.80    1.25
  -2   5   8    7.25    0.93
   2   8   5    5.92    0.85
   5   8   2    6.63    0.80
   8   2   5    9.74    1.40
   2   5   8    9.14    1.13
  -2   5  -8    8.54    1.06
  -8   5  -3    5.23    0.84
   8   5   3    5.63    0.83
   3   8   5    4.97    0.89
  -3   8  -5    5.54    0.98
   8   3   5    6.60    1.13
   5   8   3    6.19    0.94
   5   4   8    4.45    0.96
  -8   5  -4    3.35    0.73
   4   8   5    5.34    1.13
   5   8   4    4.50    0.86
  -5   8  -4    2.88    0.84
   8   5   4    3.65    0.82
   8   4   5    3.47    0.90
   4   5   8    4.43    0.92
  -8   5  -5    1.45    0.53
   5   8   5    2.70    0.81
   8   5   5    1.94    0.78
   0   6  -8    7.83    1.00
   0   8   6    6.57    0.97
   0   6   8    6.61    0.97
   6   0   8    6.91    1.14
   1   6  -8    5.69    0.83
  -1   6  -8    9.51    1.53
  -1   8   6    7.48    1.12
  -1   6   8    7.72    1.06
   1   8   6    7.37    1.10
   1   6   8    8.87    1.37
   6   1   8    6.76    1.17
   8   2   6    4.50    0.90
  -2   6  -8    5.07    0.95
  -8   6  -2    3.79    0.71
  -2   8  -6    5.58    0.99
   2   8   6    5.25    0.86
  -2   6   8    5.35    0.95
   3   8   6    3.99    0.86
  -3   6  -8    3.22    0.87
   8   3   6    5.70    1.14
  -8   6  -3    3.22    0.76
  -3   8  -6    3.71    0.84
   3   6   8    4.91    0.98
   6   3   8    4.25    1.09
  -8   6  -4    2.29    0.81
   6   8   4    1.60    0.63
   0   7  -8    1.64    0.76
   0   0   9    0.70    0.51
   1   0   9    0.83    0.59
  -1   0   9    1.33    0.54
   0   1   9    1.00    0.60
   0  -1   9    1.03    0.53
   1   1   9    1.07    0.67
  -1   1   9    1.46    0.62
   1  -1   9    2.16    0.62
   2   0   9    0.04    0.55
   0   2   9    0.03    0.55
  -2   1   9    0.16    0.36
  -1   2   9    0.48    0.55
   2   1   9    0.23    0.60
   1  -2   9    0.60    0.54
   1   2   9    0.33    0.62
   2  -1   9    1.28    0.62
   2   2   9    0.09    0.64
  -2   2   9    0.78    0.50
   2  -2   9    0.15    0.59
   2   9   2    0.42    0.56
   0   3   9    0.21    0.61
   3   0   9    0.17    0.61
   1   3  -9    0.27    0.51
  -1   3   9    0.65    0.62
   3  -1   9    0.04    0.59
   3   1   9    0.12    0.62
   1   3   9    0.47    0.68
   1   9   3   -0.08    0.60
  -2   3   9    0.40    0.52
   9   3   2    0.31    0.48
  -9   3  -2    0.08    0.48
   3   2   9    0.13    0.65
   2  -3   9    0.20    0.55
   3  -2   9    0.17    0.64
   2   3   9    0.04    0.63
  -3   2   9    0.52    0.49
   3   9   2    0.55    0.57
   2   9   3    0.46    0.63
   3   9   3   -0.14    0.56
   3   3   9   -0.41    0.75
   3  -3   9    0.35    0.52
   9   3   3    0.14    0.74
  -3   3   9    0.42    0.51
   0   4  -9    0.39    0.42
   4   0   9   -0.26    0.70
   0   4   9    0.46    0.62
  -1   4   9    0.50    0.57
   1   4  -9    0.58    0.54
   1   4   9   -0.04    0.64
   4  -1   9    0.58    0.70
   4   1   9    0.20    0.68
   1   9   4    0.62    0.66
   2   9   4    0.67    0.60
  -2   4   9    0.30    0.51
   4  -2   9    0.45    0.57
   9   2   4    0.24    1.73
   4   2   9    0.17    0.62
   2   4   9    0.82    0.71
   4   9   3    0.44    0.59
   3   9   4    0.34    0.62
   4   3   9    0.39    0.66
  -9   4  -3   -0.06    0.49
   4  -3   9    1.72    1.71
   9   3   4    0.25    0.70
   3  -4   9    0.62    0.73
   3   4   9    0.96    0.78
  -3   4   9    0.69    0.56
   9   4   3    0.71    0.65
   4   9   4    0.65    0.64
  -9   4  -4    1.08    0.68
   9   4   4    0.57    0.69
   0   5   9    0.79    0.63
   0   5  -9    0.70    1.85
   5   0   9    1.21    0.86
   0   9   5    0.05    0.68
   5  -1   9    0.05    0.76
  -1   5   9   -0.09    0.61
   5   1   9    1.03    0.87
  -1   5  -9    0.15    0.56
   1   5   9   -0.12    0.57
   1   9   5    0.09    0.63
   2   9   5    0.29    0.59
  -2   5  -9    0.26    0.46
   5  -2   9    0.91    0.88
   2   5   9   -0.19    0.67
   9   2   5    0.05    0.76
   5   2   9    0.11    0.75
  -2   5   9    0.42    0.62
   0   6  -9    0.41    0.60
   0   0  10   15.59    1.07
   1   0  10   12.93    1.03
   0   1  10   14.17    1.12
   1  -1  10   13.71    1.12
   1   1  10   11.23    1.13
   2   0  10   12.02    1.13
   0   2  10   12.56    1.16
   2   1  10   11.35    1.22
   2  -1  10    9.47    0.98
  -1   2  10    9.49    0.95
   1   2  10   10.72    1.17
   2   2  10    8.90    1.05
   3   0  10    6.38    0.90
   0   3  10    6.46    0.96
  -1   3  10    5.22    0.80
   3   1  10    6.76    0.99
   3  -1  10    6.64    1.02
   1   3  10    6.65    0.99
   3  -2  10    4.58    0.85
   3   2  10    5.80    1.04
  -2   3  10    5.36    0.79
   2   3  10    5.33    0.98
  10   2   3    6.89    1.29
   0   4  10    5.31    0.97
   4  -1  10    4.69    1.00
  -1   4  10    3.82    0.78
   0   0   0    0.00    0.00


TITL Full in Pm-3m
REM Pm-3m (#221 in standard setting)
CELL 0.71073   6.306368   6.306368   6.306368  90.0000  90.0000  90.0000
ZERR    1.00   0.000285   0.000285   0.000285   0.0000   0.0000   0.0000
LATT  1
SYMM -x,-y, z
SYMM -x, y,-z
SYMM  x,-y,-z
SYMM  z, x, y
SYMM  z,-x,-y
SYMM -z,-x, y
SYMM -z, x,-y
SYMM  y, z, x
SYMM -y, z,-x
SYMM  y,-z,-x
SYMM -y,-z, x
SYMM  y, x,-z
SYMM -y,-x,-z
SYMM  y,-x, z
SYMM -y, x, z
SYMM  x, z,-y
SYMM -x, z, y
SYMM -x,-z,-y
SYMM  x,-z, y
SYMM  z, y,-x
SYMM  z,-y, x
SYMM -z, y, x
SYMM -z,-y,-x
SFAC Sn I
UNIT 1.00 3.00
TREF
HKLF 4
END
_computing_structure_solution     'SHELXT 2014/5 (Sheldrick, 2014)'
;
_shelx_hkl_checksum              58569
_olex2_submission_special_instructions 'No special instructions were received'
_oxdiff_exptl_absorpt_empirical_details 
;
Empirical correction (ABSPACK) includes:
;
_oxdiff_exptl_absorpt_empirical_full_max 2.812
_oxdiff_exptl_absorpt_empirical_full_min 0.657
