Repository: paramvir3/Crystal-Structures-Halide-perovskite

# Halide-perovskite-structures

## References
- https://doi.org/10.1021/ic401215x
- https://doi.org/10.1063/5.0165285

File: FASnBrxI3-x/2335365.cif (part 6 of 6)
List of Runs (angles in degrees, time in seconds):
  # Type    Start    End  Width  t~exp~   \w     \q     \k     \f   Frames
#--------------------------------------------------------------------------
   1   7  15    5.82    4.53
  -1   7  15    3.29    4.52
  -7   1  15    1.40    3.58
   1   7 -15    0.24    5.14
   7   1  15    2.07    3.65
  -7  -1  15    8.40    3.59
  15   7   1   -0.77    4.14
 -15   7   1    4.33    4.51
   1  15  -7    3.56    5.27
  -1  15  -7    5.25    5.61
  15   7  -1   -1.49    4.40
 -15   7  -1    2.88    4.80
   7  15   1    1.49    1.80
 -15   7   1    3.34    4.00
 -15   1  -7    1.92    5.30
 -15  -1  -7    4.65    5.30
  15   7  -1   -3.16    5.58
  15   7   1    5.61    5.46
  15  -7  -1   -2.87    4.70
  15  -7   1    1.92    4.90
  15   1   7    4.15    5.19
  15  -1   7   -1.40    5.24
   7  -1  15    3.89    4.03
   1  -7  15    3.80    4.09
  -1  -7  15    3.36    4.09
  -7   1 -15    2.82    4.14
   1 -15   7    8.93    3.87
  -7  -1 -15    4.19    4.55
  -1 -15   7    2.95    4.15
   7   1 -15   -1.66    4.52
   7  -1 -15    2.75    5.05
  -1  -7 -15   11.17    5.46
  -7 -15   3    2.17    4.76
   3 -15  -7    1.85    5.79
  15   7   3   -1.78    4.47
  15   7  -3    0.92    4.67
   3   7  15    2.76    4.42
  15   7   3   -3.70    4.15
  -7   3  15   -0.18    3.72
   7   3  15   -0.44    3.68
  -7   3 -15   -2.47    3.78
   3   7 -15    3.07    5.04
  -3   7 -15    2.02    5.03
 -15   7   3    3.00    4.41
   3  15  -7    0.33    5.66
 -15   7  -3   -0.16    4.71
 -15   7  -3   -3.77    4.15
 -15   7   3    2.88    3.85
 -15   3  -7    2.87    5.32
 -15  -3  -7   -0.09    5.19
  15  -7  -3   -1.14    4.31
  15   7   3    2.25    5.54
  15  -7   3    1.58    5.25
  15   3   7    2.39    5.24
  15  -3   7   -3.07    5.28
   7  15   3    1.19    1.78
  15   3  -7   -3.29    4.41
   7  -3  15   -2.38    4.04
  15   3   7    6.24    4.20
  15   3  -7    0.83    4.65
   3  -7  15    3.12    4.13
  -3  -7  15   -0.36    3.96
   3 -15   7    2.71    3.72
  -7  -3 -15    8.23    4.30
  -3 -15   7    0.69    4.36
  -3  -7 -15   -2.35    4.97
   7  -3 -15    6.83    5.82
   3  -7 -15   -2.51    6.02
  -3 -15  -7    1.89    4.35
   7  15  -3   -0.33    1.83
  15   5   7   -0.02    4.24
  15   5  -7   -1.34    4.74
 -15  -5   7    0.23    3.34
   5 -15  -7    4.66    5.99
  15  -7  -5    1.42    4.34
   7 -15  -5    2.75    5.97
  15   7   5    1.19    4.43
  15   7  -5    5.04    4.74
  15   7   5    3.92    3.86
   5   7  15    2.60    3.98
  -5   7  15    4.65    4.13
   7   5  15    5.14    3.67
  -7   5  15    0.69    3.86
   7   5 -15   -2.74    4.69
  -7   5 -15    1.45    3.87
   5   7 -15    6.92    5.17
  -5   7 -15    2.97    4.57
   5  15  -7    1.26    5.56
  -5  15  -7   -2.07    5.35
 -15   7  -5    6.11    4.26
 -15   7   5    6.12    3.81
 -15   5  -7    2.02    4.22
 -15   5   7   -1.05    3.56
  15   7  -5   -1.38    4.71
 -15   7  -5    7.25    4.82
 -15   5  -7   -9.84    5.34
 -15  -5  -7    6.20    5.06
  15   5  -7    6.00    4.71
  15   7   5    8.46    5.40
  15   5   7    3.59    5.36
  15  -7   5    3.71    5.20
  15  -5   7    2.09    5.31
   5 -15   7    0.34    3.61
  -7  -5  15    2.87    3.39
  -5  -7  15   -0.39    3.99
  -7  -5 -15   -0.89    4.14
  -5  -7 -15   -1.75    4.49
  -5 -15   7   -0.46    4.69
   7  -5 -15   -9.56    6.28
   5  -7 -15   11.93    6.19
  -7 -15   5    3.35    4.92
 -15  -7   7    3.15    3.78
  15   7   7    4.18    3.28
  15   7   7    5.80    4.30
   7   7 -15    0.56    4.70
  15   7  -7    0.71    4.77
  -7   7 -15    6.04    4.33
 -15   7   7    0.31    3.63
 -15   7  -7    4.95    4.20
  15   7   7    5.65    5.17
  -7  -7  15    5.41    3.89
   7  -7 -15    8.56    6.31
   1 -15  -9    3.17    5.83
   1   9  15    6.08    4.72
  -1   9  15    5.44    4.82
  15   9   1    7.44    4.67
  -9   1  15    4.35    3.46
  -9   1 -15   -0.71    3.38
  -9  -1  15    4.29    3.43
  15   9  -1    6.29    4.61
   1   9 -15    9.20    5.71
 -15   9   1    0.70    4.57
   1  15  -9    5.83    5.56
  -1  15  -9    1.87    5.44
  15   9   1   -0.79    4.74
 -15   9  -1    2.81    4.63
 -15   9   1    3.01    4.09
  15   9   1    8.90    5.27
 -15   1  -9    5.18    5.16
 -15  -1  -9    4.35    5.20
  15   1   9    3.33    5.22
  15   1   9    4.14    4.05
  15   1  -9   -1.22    4.73
   1  -9  15    2.67    4.49
  -1  -9  15   -0.47    4.32
   1 -15   9    3.98    4.62
  -9  -1 -15    2.93    4.07
  -1 -15   9    3.81    4.43
  -1  -9 -15   11.95    5.69
   1  -9 -15   -0.59    6.00
  -1 -15  -9    3.14    5.37
   3 -15  -9    1.71    5.92
  15   9   3   -1.62    4.46
   3   9  15    1.58    4.53
  -9   3  15    1.55    3.55
 -15   9   3   -0.02    4.38
   9   3 -15    0.40    4.22
  -9   3 -15   -1.64    3.42
   3   9 -15    8.48    5.63
  -3   9 -15   -0.53    5.19
   3  15  -9    7.43    5.54
 -15   9  -3   -0.99    4.95
  15   9   3    5.02    4.88
  15   9  -3    2.74    5.04
   9  15  -3    0.40    2.05
 -15   9   3    2.67    3.99
 -15   9  -3    3.32    4.20
   9  15   3    0.26    1.96
 -15   3  -9    3.55    4.28
 -15  -3  -9    6.38    5.12
  15   9   3   -1.30    5.09
  15  -9   3    2.10    5.10
  15   3   9   -1.05    5.17
  15   3  -9   -0.77    4.74
  -3  -9  15    4.19    4.37
   3 -15   9    4.97    4.15
  -9  -3 -15    3.23    4.43
  15   3  -9   11.90    4.63
  -3  -9 -15    9.41    5.14
   9  -3 -15    7.86    5.74
   3  -9 -15   -6.01    6.33
  -3 -15  -9    8.79    4.90
  15  -9  -5   -0.62    4.76
  15   9   5    5.50    4.14
  15   5  -9   -2.88    4.65
  -9   5 -15    3.26    3.83
 -15   5  -9    4.83    4.07
 -15  -5  -9    0.43    5.27
  15   9   5    4.68    5.16
  15  -9   5   -3.59    5.14
   9  -5 -15   -1.54    6.13
  16   0   0   69.14    4.20
 -16   0   0   76.75    5.39
   0   0  16   77.27    3.98
  16   0   0   84.31    6.39
   0 -16   0   63.46    3.70
   0   0 -16   77.56    5.63
  16   2   0   37.56    4.24
  16   0   2   34.30    3.74
   0 -16  -2   43.96    5.70
 -16  -2   0   45.60    4.97
 -16   2   0   48.29    5.22
 -16   0  -2   47.84    5.15
   0   2  16   45.91    4.72
   2   0  16   46.36    3.94
 -16   0   2   36.83    4.77
  -2   0  16   43.66    3.48
   0  -2  16   43.67    4.06
  16  -2   0   50.75    5.87
  16   0   2   51.07    6.23
   0 -16   2   34.70    3.69
  16   0  -2   40.61    5.74
  -2 -16   0   34.65    4.07
  -2   0 -16   38.01    5.04
   2   0 -16   47.86    5.76
   0  -2 -16   39.82    5.79
   0   2 -16   37.55    5.38
  -2 -16  -2   23.40    4.28
   2   2  16   27.72    4.61
 -16  -2   2   23.11    4.44
 -16   2   2   23.39    4.80
  -2  -2  16   26.00    3.52
 -16  -2  -2   25.41    4.88
 -16   2  -2   24.17    5.17
  16   2   2   23.61    3.91
  16   2  -2   19.19    5.89
  16  -2  -2   26.02    5.67
  16  -2   2   26.58    6.04
  16   2  -2   25.92    4.21
  16  -2   2   20.93    3.57
   2  -2  16   28.35    4.10
  -2   2 -16   27.67    5.49
   2 -16   2   16.85    3.25
   2   2 -16   25.96    5.40
   2  -2 -16   22.64    5.79
  -2 -16   2   22.20    4.02
  -2 -16  -2   12.32    3.79
 -16   0   4   54.90    4.75
 -16  -4   0   59.50    4.61
 -16   4   0   60.10    5.45
   0   4  16   55.41    4.94
 -16   0  -4   66.89    5.63
  -4   0  16   53.88    4.43
   4   0  16   48.82    4.33
   0  -4  16   61.40    4.28
  16   0  -4   47.64    5.82
  16   4   0   58.95    6.53
  16  -4   0   58.66    5.82
  16   0   4   70.79    6.51
   0 -16   4   53.29    4.15
  -4 -16   0   53.62    4.67
   0   4 -16   57.51    5.18
   4   0 -16   55.29    5.94
   0  -4 -16   55.30    5.87
  16   4   0   52.17    4.88
   0 -16  -4   51.63    5.40
  16   0   4   50.04    3.58
  16   4   0   55.81    4.53
  16   4  -2   33.79    4.51
  -2 -16  -4   29.75    4.60
  -4 -16  -2   32.52    4.39
   2 -16  -4   35.81    6.47
 -16  -4   2   31.73    4.21
 -16  -4  -2   39.86    4.76
   2   4  16   37.17    4.77
 -16   2  -4   43.22    5.50
  -4   2  16   34.08    4.32
  -2   4  16   23.14    4.65
 -16  -2   4   30.30    4.31
  -2   4 -16   29.75    5.46
 -16   2   4   27.83    4.68
   4   2  16   31.24    4.53
 -16   4   2   33.12    4.92
   4  -2  16   33.79    4.22
   2  -4  16   40.52    4.43
  -4  -2  16   35.72    3.43
  -2  -4  16   35.90    3.92
 -16   4  -2   26.80    5.19
 -16  -2  -4   35.03    5.27
  16  -4  -2   38.94    5.57
  16  -2   4   47.46    6.22
   2 -16   4   26.88    3.65
  16  -2   4   22.82    3.31
  16   2  -4   27.64    5.91
  16  -2  -4   26.67    5.34
  -2 -16   4   31.86    4.27
  16   4   2   36.34    6.22
  16  -4   2   36.61    5.91
  16   2  -4   29.16    4.42
  16   4  -2   26.14    4.78
  16   4   2   37.34    4.71
  -2   4 -16   33.80    5.06
   2   4 -16   31.00    4.94
  -4   2 -16   35.31    5.29
   4   2 -16   28.13    5.27
  -4  -2 -16   27.45    4.88
  16   2   4   27.98    3.66
  16   4   2   33.02    4.17
   4  -2 -16   26.80    5.99
   2  -4 -16   42.71    6.20
  -4 -16   2   28.91    4.65
  16   4  -4   39.04    4.79
 -16   4   4   44.34    4.80
   4 -16  -4   43.29    6.60
  -4   4  16   43.64    4.59
   4   4  16   37.30    4.67
 -16  -4  -4   48.85    5.14
 -16   4  -4   38.96    5.50
  -4   4 -16   40.93    5.10
   4   4 -16   37.31    5.75
   4  -4  16   45.67    4.61
  -4  -4  16   51.92    3.86
   4 -16   4   33.63    3.62
  16   4   4   51.54    6.27
  16  -4   4   56.37    6.20
  16  -4  -4   32.46    5.12
  -4 -16   4   42.61    4.76
  -4   4 -16   39.99    5.00
  -4  -4 -16   42.28    5.26
  16   4  -4   32.76    4.96
  16   4   4   39.20    3.82
  16   4   4   40.26    4.72
   4   4 -16   37.41    4.67
   4  -4 -16   39.74    6.39
   0 -16  -6   24.63    5.53
  -6 -16   0   25.06    4.92
   0   6  16   23.40    4.88
   0   6 -16   27.39    5.76
  -6   0  16   20.07    3.94
   6   0  16   22.56    4.22
 -16   6   0   19.06    5.00
  16   6   0   19.73    4.54
 -16   6   0   22.50    4.27
 -16   0  -6   26.13    5.56
  16   6   0   16.90    5.99
  16  -6   0   25.44    5.29
   0  -6  16   25.68    4.30
  -6   0 -16   23.55    5.13
   0 -16   6   15.84    4.08
   6   0 -16   24.85    5.53
  16   6   0   18.50    4.78
  -6 -16   2    6.98    4.95
  -2 -16  -6   13.54    4.71
   2 -16  -6   -4.90    6.03
   2   6  16   23.50    4.77
  -2   6  16   18.41    4.75
  -6   2  16   11.50    4.04
   6   2  16   13.76    4.27
   2   6 -16    6.78    5.64
  16   6   2   13.21    4.13
 -16   6   2    6.41    4.86
 -16   6  -2    8.89    5.34
  16   6  -2   12.90    4.64
 -16   6  -2    4.90    4.32
 -16   6   2   14.21    4.19
 -16  -2  -6   14.23    5.41
 -16   2  -6   18.38    5.49
  16   6  -2   10.85    6.03
  16  -6  -2   19.72    4.85
  16   6   2   19.16    6.18
  16   2   6    9.38    4.35
  16   2  -6   11.16    4.71
  16  -6   2   17.51    5.57
  16   2   6   16.92    6.01
  16  -2   6   20.32    5.87
   6  -2  16   14.23    4.26
   2  -6  16   19.02    4.38
  -2  -6  16   17.47    4.18
   2 -16   6   15.20    4.18
  -6  -2 -16   18.61    4.82
   6   2 -16    9.06    4.78
  -2 -16   6   10.44    4.48
  -2  -6 -16   11.58    5.39
   6  -2 -16   17.40    5.81
  16   6   2   11.10    4.76
   2  -6 -16    5.80    6.37
  16   6  -2   10.33    4.84
  16   6   4   15.98    4.75
  16   6  -4   12.24    4.95
   4 -16  -6   13.89    6.36
   6 -16  -4   15.22    6.57
  16   6   4   15.24    4.14
   4   6  16   24.83    4.61
  -4   6  16   14.99    4.63
   6   4  16   16.89    4.27
  -6   4  16   16.35    4.29
 -16   6   4   12.42    4.76
   6   4 -16   10.00    5.23
  -6   4 -16   18.80    4.60
   4   6 -16   14.82    5.57
  -4   6 -16   16.61    4.92
 -16   6  -4   13.51    5.20
 -16   6  -4   16.08    4.39
 -16   6   4   12.55    4.01
 -16   4  -6   11.39    4.62
 -16   4   6   14.81    3.97
 -16  -4  -6   23.71    5.29
  16  -6  -4   12.79    4.70
  16   6   4   23.82    5.91
  16   4  -6    9.77    4.66
  16   4   6   15.61    5.98
  16  -6   4    5.98    5.83
  16  -4   6   18.68    5.90
   6  -4  16   19.96    4.46
   4  -6  16   23.52    4.63
  -4  -6  16   16.78    4.16
  16   4   6   19.30    4.62
  16   4  -6    9.12    4.94
   4 -16   6   14.84    3.79
  -6  -4 -16   12.88    4.64
  -4  -6 -16   11.82    5.23
   6  -4 -16   17.41    6.62
  -4 -16   6   16.94    4.71
   4  -6 -16   13.22    6.65
  -6 -16   4   17.56    5.17
   6   6  16    0.81    4.09
  -6  -6  16    9.58    3.75
   0 -16  -8   19.65    5.77
  -8   0  16   19.52    3.88
  16   8   0   15.00    5.86
   0  -8  16   28.86    4.72
   0 -16   8   27.78    4.53
  16   8   2   15.26    4.75
  -8   2  16   17.16    3.88
  -8   2 -16    7.97    3.87
  -8  -2  16   17.94    3.80
  16   8   2    4.24    5.67
  16  -8   2   17.61    5.38
  16   2   8   19.32    4.40
  16   2  -8   13.65    4.94
   8  -2 -16   15.03    5.65
  -2 -16  -8   14.53    5.32
   8  -4 -16   13.51    6.49
   1 -17  -1   25.89    6.10
  -1   1  17   33.26    4.61
   1   1  17   29.79    4.73
 -17  -1   1   25.89    4.95
 -17   1   1   26.86    5.15
 -17  -1  -1   26.19    5.45
 -17   1  -1   34.96    5.63
  17   1   1   25.33    4.11
  17   1  -1   25.66    6.20
  17  -1  -1   21.24    6.30
  17   1   1   22.81    6.56
  17  -1   1   27.82    6.35
  17   1  -1   24.25    4.20
  17  -1   1   27.74    3.98
   1   1  17   21.79    3.82
   1  -1  17   22.25    4.01
  17  -1  -1   26.14    4.18
  -1  -1  17   26.86    3.80
  -1   1 -17   24.61    5.79
   1   1 -17   27.48    6.09
  -1  -1 -17   26.68    5.75
   1  -1 -17   27.99    6.22
  -1 -17   1   18.61    3.86
  -1 -17  -3   28.00    5.20
   1 -17  -3   24.09    6.52
  -1   3  17   22.60    4.91
   1   3  17   20.36    4.89
 -17  -1   3   19.20    4.69
   3   1  17   16.52    4.63
 -17   1   3   18.75    4.87
 -17  -3   1   20.09    4.60
 -17   3   1   15.73    5.21
 -17  -3  -1   22.48    5.10
 -17   3  -1   23.51    5.55
 -17  -1  -3   16.55    5.36
  17   1   3   15.86    3.81
 -17   1  -3   19.62    5.54
  17   3   1   27.01    4.29
  17  -1   3   19.19    3.67
  17   3  -1   21.95    4.46
  17   1  -3   14.90    6.11
  17  -1  -3   15.59    5.82
  17  -3  -1   17.11    6.00
  17  -3   1   21.46    6.12
  17  -1   3   22.37    6.53
  17   3   1   15.16    4.66
  17   1  -3   17.44    4.34
   3  -1  17   22.19    4.20
  17  -3   1   20.22    3.87
   1  -3  17   19.82    4.28
  -1  -3  17   21.41    4.14
  -1   3 -17   15.33    5.91
   1   3 -17   15.41    5.97
  -3   1 -17   17.20    5.92
   1 -17   3   16.50    3.71
   3   1 -17   11.49    5.59
   3  -1 -17   20.10    6.36
  -1  -3 -17   23.20    6.12
   1  -3 -17   21.06    6.15
  -1 -17   3   15.74    4.11
  -3 -17   1   20.54    4.59
  -3 -17  -1   17.43    4.43
   3 -17  -3    4.24    6.69
   3   3  17   23.41    4.82
 -17  -3   3   15.79    4.38
 -17   3   3   18.56    5.06
  17   3   3   20.98    4.01
 -17  -3  -3   20.27    5.13
 -17   3  -3   23.12    5.50
  17   3  -3    9.53    6.20
  17   3  -3   14.85    4.61
  17  -3  -3   11.95    5.48
  17   3   3   18.57    6.44
  17  -3   3   19.85    6.33
  17   3   3   18.43    4.79
  17   3  -3   13.53    4.91
   3  -3  17   16.49    4.45
  -3  -3  17   19.26    3.70
  -3   3 -17   14.36    5.35
   3   3 -17   14.43    5.68
   3  -3 -17   23.76    6.41
  -3 -17   3    9.65    4.53
  -5 -17  -1    6.46    4.91
  -1 -17  -5   12.39    5.46
   1 -17  -5   19.44    6.16
   1   5  17   17.62    5.03
   1   5 -17   12.07    5.92
  -5   1  17   17.95    4.37
   5   1  17   16.46    4.63
  -5  -1  17   13.23    4.27
 -17  -5   1   13.79    4.29
 -17  -5  -1   15.25    4.51
  17   5   1   19.15    4.51
  17   5  -1   20.56    4.62
 -17  -1  -5   16.61    5.68
 -17   1  -5   16.30    5.72
  17   5  -1   15.40    6.27
  17   5   1   19.84    6.27
  17  -5  -1   20.03    5.64
  17  -5   1   15.34    5.90
   5  -1  17   19.31    4.48
  17   1  -5   12.79    4.56
   1  -5  17   19.99    4.38
  -1  -5  17   17.54    4.22
  17   5   1   10.89    4.88
   1 -17   5   16.61    3.99
   5   1 -17    9.79    5.37
  -1 -17   5   13.86    4.43
   5  -1 -17   16.83    6.33
   1  -5 -17   17.05    6.24
  -5 -17   1   12.65    5.07
  -5 -17  -3    7.17    4.78
   5   3  17   14.65    4.58
  17   5   3   12.73    4.12
 -17  -5  -3   12.70    5.03
 -17  -3  -5   17.08    5.42
  17  -5  -3   10.19    5.17
  -3  -5  17   12.86    3.98
   3 -17   5   10.01    3.85
   5  -3 -17   13.82    6.48
  18   0   0    1.10    4.03
  18   0   2    4.76    3.90
  18   2   0   -2.54    4.28
   2   0  18    3.05    4.05
  18  -2   0    2.14    3.96
   0  -2  18    0.39    4.06
  18   2   2   -2.66    4.08
   2  -2  18   -5.37    4.25
   2   2 -18    2.42    6.32
  -2 -18   2    0.16    4.24
   0   0   0    0.00    0.00


TITL Full in Fm-3m
REM Fm-3m (#225 in standard setting)
CELL 0.71073  10.641533  10.641533  10.641533  90.0000  90.0000  90.0000
ZERR    5.00   0.000133   0.000133   0.000133   0.0000   0.0000   0.0000
LATT  4
SYMM -x,-y, z
SYMM -x, y,-z
SYMM  x,-y,-z
SYMM  z, x, y
SYMM  z,-x,-y
SYMM -z,-x, y
SYMM -z, x,-y
SYMM  y, z, x
SYMM -y, z,-x
SYMM  y,-z,-x
SYMM -y,-z, x
SYMM  y, x,-z
SYMM -y,-x,-z
SYMM  y,-x, z
SYMM -y, x, z
SYMM  x, z,-y
SYMM -x, z, y
SYMM -x,-z,-y
SYMM  x,-z, y
SYMM  z, y,-x
SYMM  z,-y, x
SYMM -z, y, x
SYMM -z,-y,-x
SFAC Br Sn I
UNIT 5.00 5.00 10.00
REM  CrysAlisPro recorded range (K): Min=277.2; max=614.3; aver:445.8
TEMP 173
TREF
HKLF 4
END
_computing_structure_solution     'SHELXT 2014/5 (Sheldrick, 2014)'
;
_shelx_hkl_checksum              63849
_olex2_submission_special_instructions 'No special instructions were received'
_oxdiff_exptl_absorpt_empirical_details 
;
Empirical correction (ABSPACK) includes:
- Absorption correction using spherical harmonics
- Frame scaling
;
_oxdiff_exptl_absorpt_empirical_full_max 1.538
_oxdiff_exptl_absorpt_empirical_full_min 0.315
