Repository: paramvir3/Crystal-Structures-Halide-perovskite

# Halide-perovskite-structures

## References
- https://doi.org/10.1021/ic401215x
- https://doi.org/10.1063/5.0165285

File: FASnI3/structures_from_costas_sesadri/polytypes/1530306.cif (part 1 of 6)
####################################################################### 
# 
# This file contains crystal structure data downloaded from the 
# Cambridge Structural Database (CSD) hosted by the Cambridge 
# Crystallographic Data Centre (CCDC).
# 
# Full information about CCDC data access policies and citation 
# guidelines are available at http://www.ccdc.cam.ac.uk/access/V1 
# 
# Audit and citation data items may have been added by the CCDC. 
# Please retain this information to preserve the provenance of 
# this file and to allow appropriate attribution of the data. 
# 
#######################################################################

data_7.BA2MASn2I7_293K
_audit_block_doi                 10.5517/ccdc.csd.cc1ncdq4
_database_code_depnum_ccdc_archive 'CCDC 1530306'
loop_
_citation_id
_citation_doi
_citation_year
1 10.1021/acs.inorgchem.6b02764 2017
_audit_update_record             
;
2017-01-30 deposited with the CCDC.	2022-09-05 downloaded from the CCDC.
;
#=======================================================================

# 5. CHEMICAL DATA

_chemical_name_systematic        
; ?
;
_chemical_name_common            'Butylammonium Methylammonium Tin Iodide'
_chemical_formula_moiety         (C4H9NH3)2(CH3NH3)2Sn2I7)
_chemical_formula_structural     ?
_chemical_formula_analytical     ?
_chemical_formula_iupac          ?
_chemical_formula_sum            'C9 H30 I7 N3 Sn2'
_chemical_formula_weight         1306.1
_chemical_melting_point          ?
_chemical_compound_source        ?
_chemical_absolute_configuration ?

#=======================================================================

# 6. CRYSTAL DATA

_symmetry_cell_setting           orthorhombic
_symmetry_space_group_name_H-M   'A m a 2'
_symmetry_space_group_name_Hall  'A 2 -2a'
_symmetry_Int_Tables_number      40

loop_
_space_group_symop_id
_space_group_symop_operation_xyz
1 x,y,z
2 -x,-y,z
3 x+1/2,-y,z
4 -x+1/2,y,z
5 x,y+1/2,z+1/2
6 -x,-y+1/2,z+1/2
7 x+1/2,-y+1/2,z+1/2
8 -x+1/2,y+1/2,z+1/2

_cell_length_a                   8.7763(5)
_cell_length_b                   8.8581(5)
_cell_length_c                   39.497(3)
_cell_angle_alpha                90
_cell_angle_beta                 90
_cell_angle_gamma                90
_cell_volume                     3070.6(3)

loop_
_twin_individual_id
_twin_individual_mass_fraction_refined
_twin_individual_twin_matrix_11
_twin_individual_twin_matrix_12
_twin_individual_twin_matrix_13
_twin_individual_twin_matrix_21
_twin_individual_twin_matrix_22
_twin_individual_twin_matrix_23
_twin_individual_twin_matrix_31
_twin_individual_twin_matrix_32
_twin_individual_twin_matrix_33
1 0.8(3) 1 0 0 0 1 0 0 0 1
2 0.040(5) 0 1 0 1 0 0 0 0 -1
3 0.2(3) -1 0 0 0 -1 0 0 0 -1

_cell_formula_units_Z            4

_cell_measurement_reflns_used    6767
_cell_measurement_theta_min      2.77
_cell_measurement_theta_max      27.59
_cell_measurement_temperature    293
_cell_special_details            
; ?
;

_exptl_crystal_density_diffrn    2.8254
_exptl_crystal_density_meas      ?
_exptl_crystal_density_method    ?
_exptl_crystal_F_000             2304

_exptl_absorpt_coefficient_mu    8.664
_exptl_crystal_description       'Rectangular Plate'
_exptl_crystal_size_max          0.0945
_exptl_crystal_size_mid          0.0402
_exptl_crystal_size_min          0.0199
_exptl_crystal_size_rad          ?
_exptl_crystal_colour            Black
_exptl_absorpt_process_details   X-SHAPE
_exptl_absorpt_correction_type   integration
_exptl_absorpt_correction_T_min  0.3509
_exptl_absorpt_correction_T_max  0.7139
loop_
_exptl_crystal_face_index_h
_exptl_crystal_face_index_k
_exptl_crystal_face_index_l
_exptl_crystal_face_perp_dist
? ? ? ?

#=======================================================================

# 7. EXPERIMENTAL DATA

_exptl_special_details           ?

_diffrn_measurement_device       '2-circle goniometer'
_diffrn_measurement_device_type  'STOE IPDS 2T'
_diffrn_detector                 'image plate (34 cm diameter)'
_diffrn_detector_type            STOE
_diffrn_detector_area_resol_mean 6.67
_diffrn_source                   
'sealed X-ray tube, 12 x 0.4 mm long-fine focus'
_diffrn_source_voltage           40
_diffrn_source_current           30
_diffrn_source_power             1.20
_diffrn_radiation_type           'Mo K\a'
_diffrn_radiation_wavelength     0.71073
_diffrn_radiation_monochromator  'plane graphite'
_diffrn_radiation_polarisn_norm  0
_diffrn_radiation_collimation    '0.5 mm diameter, monocapillary'
_diffrn_ambient_temperature      293
_diffrn_measurement_method       'rotation method'
_diffrn_measurement_details      
; 180 frames, detector distance = 100 mm
;
_diffrn_reflns_number            14041
_diffrn_reflns_theta_min         2.77
_diffrn_reflns_theta_max         25.2
_diffrn_reflns_theta_full        29.2
_diffrn_measured_fraction_theta_max 0.99
_diffrn_measured_fraction_theta_full 0.99
_diffrn_reflns_av_R_equivalents  0.0357
_diffrn_reflns_av_unetI/netI     0.0348
_diffrn_reflns_limit_h_min       -12
_diffrn_reflns_limit_h_max       12
_diffrn_reflns_limit_k_min       -12
_diffrn_reflns_limit_k_max       10
_diffrn_reflns_limit_l_min       -46
_diffrn_reflns_limit_l_max       54
_diffrn_reflns_reduction_process ?

_diffrn_standards_number         ?
_diffrn_standards_interval_count ?
_diffrn_standards_interval_time  ?
_diffrn_standards_decay_%        ?
loop_
_diffrn_standard_refln_index_h
_diffrn_standard_refln_index_k
_diffrn_standard_refln_index_l
? ? ?

_diffrn_radiation_probe          X-ray

#=======================================================================

# 8. REFINEMENT DATA

_refine_special_details          
; Carbon and Nitrogen atoms were refined isotropically due to the 
  heavily disordered nature of the cations. The C-C and the C-N
  bond distances and the C-C-N and C-C-C bond angles were restrained 
  to 1.500(1) Angstrom and 109.50(1) degrees, respectively. The thermal
  parameters of the EA molecules were restrained so that each cation
  has the same Uiso.
;

_reflns_number_total             2603
_reflns_number_gt                1710
_reflns_threshold_expression     I>2\s(I)

_refine_ls_structure_factor_coef Fsqd
_refine_ls_R_factor_gt           0.0364
_refine_ls_wR_factor_gt          0.0772
_refine_ls_R_factor_all          0.0604
_refine_ls_wR_factor_ref         0.0796
_refine_ls_goodness_of_fit_ref   1.68
_refine_ls_goodness_of_fit_gt    2.03
_refine_ls_restrained_S_gt       ?
_refine_ls_restrained_S_all      ?
_refine_ls_number_reflns         2603
_refine_ls_number_parameters     80
_refine_ls_number_restraints     15
_refine_ls_number_constraints    130
_refine_ls_weighting_scheme      sigma
_refine_ls_weighting_details     w=1/(\s^2^(I)+0.0004I^2^)
_refine_ls_hydrogen_treatment    constr
_refine_ls_shift/su_max          0.0357
_refine_ls_shift/su_mean         0.0029
_refine_diff_density_max         1.50
_refine_diff_density_min         -1.07
_refine_ls_extinction_method     none
_refine_ls_extinction_coef       ?
_refine_ls_abs_structure_details 
;  1087 of Friedel pairs used in the refinement
;
_refine_ls_abs_structure_Flack   0.2(3)
_refine_ls_abs_structure_Rogers  ?

loop_
_atom_type_symbol
_atom_type_scat_dispersion_real
_atom_type_scat_dispersion_imag
_atom_type_scat_source
C 0.0033 0.0016 'International Tables Vol C tables 4.2.6.8 and 6.1.1.1'
H 0.0000 0.0000 'International Tables Vol C tables 4.2.6.8 and 6.1.1.1'
I -0.4742 1.8119 'International Tables Vol C tables 4.2.6.8 and 6.1.1.1'
N 0.0061 0.0033 'International Tables Vol C tables 4.2.6.8 and 6.1.1.1'
Sn -0.6537 1.4246 'International Tables Vol C tables 4.2.6.8 and 6.1.1.1'

_computing_data_collection       ?
_computing_cell_refinement       ?
_computing_data_reduction        ?
_computing_structure_solution    ?
_computing_structure_refinement  ?
_computing_molecular_graphics    ?
_computing_publication_material  ?

loop_
_restr_distance_atom_site_label_1
_restr_distance_site_symmetry_1
_restr_distance_atom_site_label_2
_restr_distance_site_symmetry_2
_restr_distance_target
_restr_distance_target_weight_param
C1 . N1 . 1.5 0.001
N2 . C2 . 1.5 0.001
C2 . C3 . 1.5 0.001
C3 . C4 . 1.5 0.001
C4 . C5 . 1.5 0.001
N3 . C6 . 1.5 0.001
C6 . C7 . 1.5 0.001
C7 . C8 . 1.5 0.001
C8 . C9 . 1.5 0.001

loop_
_restr_angle_atom_site_label_1
_restr_angle_site_symmetry_1
_restr_angle_atom_site_label_2
_restr_angle_site_symmetry_2
_restr_angle_atom_site_label_3
_restr_angle_site_symmetry_3
_restr_angle_target
_restr_angle_target_weight_param
N2 . C2 . C3 . 109.47 0.01
C2 . C3 . C4 . 109.47 0.01
C3 . C4 . C5 . 109.47 0.01
N3 . C6 . C7 . 109.47 0.01
C6 . C7 . C8 . 109.47 0.01
C7 . C8 . C9 . 109.47 0.01

loop_
_restr_torsion_atom_site_label_1
_restr_torsion_site_symmetry_1
_restr_torsion_atom_site_label_2
_restr_torsion_site_symmetry_2
_restr_torsion_atom_site_label_3
_restr_torsion_site_symmetry_3
_restr_torsion_atom_site_label_4
_restr_torsion_site_symmetry_4
_restr_torsion_angle_target
_restr_torsion_weight_param
? ? ? ? ? ? ? ? ? ?

loop_
_restr_equal_distance_atom_site_label_1
_restr_equal_distance_site_symmetry_1
_restr_equal_distance_atom_site_label_2
_restr_equal_distance_site_symmetry_2
_restr_equal_distance_class_class_id
_restr_equal_distance_class_target_weight_param
? ? ? ? ? ?

loop_
_restr_equal_angle_atom_site_label_1
_restr_equal_angle_site_symmetry_1
_restr_equal_angle_atom_site_label_2
_restr_equal_angle_site_symmetry_2
_restr_equal_angle_atom_site_label_3
_restr_equal_angle_site_symmetry_3
_restr_equal_angle_class_class_id
_restr_equal_angle_class_target_weight_param
? ? ? ? ? ? ? ?

loop_
_restr_equal_torsion_atom_site_label_1
_restr_equal_torsion_site_symmetry_1
_restr_equal_torsion_atom_site_label_2
_restr_equal_torsion_site_symmetry_2
_restr_equal_torsion_atom_site_label_3
_restr_equal_torsion_site_symmetry_3
_restr_equal_torsion_atom_site_label_4
_restr_equal_torsion_site_symmetry_4
_restr_equal_torsion_class_class_id
_restr_equal_torsion_class_target_weight_param
? ? ? ? ? ? ? ? ? ?


#=======================================================================

# 9. ATOMIC COORDINATES AND DISPLACEMENT PARAMETERS

loop_
_atom_site_label
_atom_site_type_symbol
_atom_site_fract_x
_atom_site_fract_y
_atom_site_fract_z
_atom_site_adp_type
_atom_site_U_iso_or_equiv
_atom_site_site_symmetry_multiplicity
_atom_site_occupancy
_atom_site_calc_flag
_atom_site_refinement_flags
_atom_site_disorder_assembly
_atom_site_disorder_group
Sn1 Sn 0.25 0.2511(3) 0.50137(10) Uani 0.0469(10) 4 1 d . . .
Sn2 Sn 0.25 0.2506(3) 0.66460(10) Uani 0.0488(11) 4 1 d . . .
I1 I 0.5 0 0.49532(11) Uani 0.0778(14) 4 1 d . . .
I2 I 0.5 0.5 0.51140(10) Uani 0.0875(18) 4 1 d . . .
I3 I 0.5 0.5 0.65551(10) Uani 0.0856(18) 4 1 d . . .
I4 I 0.5 0 0.66960(11) Uani 0.0937(16) 4 1 d . . .
I5 I 0.25 0.21084(17) 0.58139(13) Uani 0.0862(6) 4 1 d . . .
I6 I 0.25 0.3097(5) 0.73951(10) Uani 0.115(2) 4 1 d . . .
I7 I 0.25 0.3001(6) 0.42503(9) Uani 0.110(2) 4 1 d . . .
N1 N 0.25 0.800(4) 0.5958(14) Uiso 0.290(16) 4 1 d . . .
C1 C 0.25 0.695(5) 0.5660(15) Uiso 0.290(16) 4 1 d . . .
N2 N 0.25 0.703(5) 0.7135(7) Uiso 0.226(10) 4 1 d . . .
C2 C 0.25 0.826(4) 0.7396(7) Uiso 0.226(10) 4 1 d . . .
C3 C 0.25 0.757(3) 0.7743(6) Uiso 0.226(10) 4 1 d . . .
C4 C 0.25 0.881(3) 0.8004(7) Uiso 0.226(10) 4 1 d . . .
C5 C 0.25 0.812(4) 0.8351(7) Uiso 0.226(10) 4 1 d . . .
N3 N 0.25 0.715(9) 0.4584(11) Uiso 0.42(2) 4 1 d . . .
C6 C 0.25 0.689(7) 0.4209(12) Uiso 0.42(2) 4 1 d . . .
C7 C 0.25 0.838(6) 0.4029(10) Uiso 0.42(2) 4 1 d . . .
C8 C 0.25 0.812(5) 0.3654(10) Uiso 0.42(2) 4 1 d . . .
C9 C 0.25 0.961(6) 0.3474(13) Uiso 0.42(2) 4 1 d . . .
H1n1 H 0.340969 0.836863 0.598541 Uiso 0.3483 8 0.5 d . . .
H2n1 H 0.18595 0.873041 0.592099 Uiso 0.3483 8 0.5 d . . .
H3n1 H 0.223081 0.750784 0.61387 Uiso 0.3483 8 0.5 d . . .
H1c1 H 0.352721 0.679235 0.558402 Uiso 0.3483 8 0.5 d . . .
H2c1 H 0.206579 0.599539 0.572593 Uiso 0.3483 8 0.5 d . . .
H3c1 H 0.1907 0.73759 0.54801 Uiso 0.3483 8 0.5 d . . .
H1n2 H 0.158307 0.691624 0.70552 Uiso 0.2716 8 0.5 d . . .
H2n2 H 0.311517 0.727197 0.69708 Uiso 0.2716 8 0.5 d . . .
H3n2 H 0.280175 0.619102 0.722725 Uiso 0.2716 8 0.5 d . . .
H1c2 H 0.160686 0.887487 0.736812 Uiso 0.2716 8 0.5 d . . .
H2c2 H 0.339314 0.887487 0.736812 Uiso 0.2716 8 0.5 d . . .
H1c3 H 0.160686 0.696143 0.777043 Uiso 0.2716 8 0.5 d . . .
H2c3 H 0.339314 0.696143 0.777043 Uiso 0.2716 8 0.5 d . . .
H1c4 H 0.339314 0.941885 0.79761 Uiso 0.2716 8 0.5 d . . .
H2c4 H 0.160686 0.941885 0.79761 Uiso 0.2716 8 0.5 d . . .
H1c5 H 0.353099 0.799498 0.842717 Uiso 0.2716 8 0.5 d . . .
H2c5 H 0.196283 0.876962 0.850423 Uiso 0.2716 8 0.5 d . . .
H3c5 H 0.200618 0.715234 0.834334 Uiso 0.2716 8 0.5 d . . .
H1n3 H 0.343461 0.720326 0.465697 Uiso 0.5039 8 0.5 d . . .
H2n3 H 0.203154 0.799376 0.462948 Uiso 0.5039 8 0.5 d . . .
H3n3 H 0.203385 0.640886 0.46846 Uiso 0.5039 8 0.5 d . . .
H1c6 H 0.160687 0.633209 0.414672 Uiso 0.5039 8 0.5 d . . .
H2c6 H 0.339313 0.633209 0.414672 Uiso 0.5039 8 0.5 d . . .
H1c7 H 0.160687 0.894356 0.409177 Uiso 0.5039 8 0.5 d . . .
H2c7 H 0.339313 0.894356 0.409177 Uiso 0.5039 8 0.5 d . . .
H1c8 H 0.160685 0.756366 0.359148 Uiso 0.5039 8 0.5 d . . .
H2c8 H 0.339315 0.756366 0.359148 Uiso 0.5039 8 0.5 d . . .
H1c9 H 0.3514 0.98448 0.339884 Uiso 0.5039 8 0.5 d . . .
H2c9 H 0.18301 0.956501 0.328222 Uiso 0.5039 8 0.5 d . . .
H3c9 H 0.215591 1.038952 0.362588 Uiso 0.5039 8 0.5 d . . .

loop_
_atom_site_aniso_label
_atom_site_aniso_type_symbol
_atom_site_aniso_U_11
_atom_site_aniso_U_22
_atom_site_aniso_U_33
_atom_site_aniso_U_12
_atom_site_aniso_U_13
_atom_site_aniso_U_23
Sn1 Sn 0.0384(18) 0.0375(19) 0.0647(16) 0 0 0.0019(15)
Sn2 Sn 0.0380(19) 0.0331(19) 0.0753(19) 0 0 -0.0015(16)
I1 I 0.0467(15) 0.0491(18) 0.138(4) 0.0132(12) 0 0
I2 I 0.062(2) 0.070(3) 0.131(4) -0.0348(18) 0 0
I3 I 0.063(2) 0.060(2) 0.134(4) -0.0301(18) 0 0
I4 I 0.079(2) 0.072(2) 0.130(4) 0.0486(16) 0 0
I5 I 0.1173(11) 0.0839(10) 0.0575(10) 0 0 0.013(2)
I6 I 0.202(6) 0.074(3) 0.069(2) 0 0 -0.001(2)
I7 I 0.193(6) 0.082(3) 0.056(2) 0 0 -0.003(2)

loop_
_jana_atom_site_ADP_C_label
_jana_atom_site_ADP_C_type_symbol
_jana_atom_site_ADP_C_111
_jana_atom_site_ADP_C_112
_jana_atom_site_ADP_C_113
_jana_atom_site_ADP_C_122
_jana_atom_site_ADP_C_123
_jana_atom_site_ADP_C_133
_jana_atom_site_ADP_C_222
_jana_atom_site_ADP_C_223
_jana_atom_site_ADP_C_233
_jana_atom_site_ADP_C_333
? ? ? ? ? ? ? ? ? ? ? ?

loop_
_jana_atom_site_ADP_D_label
_jana_atom_site_ADP_D_type_symbol
_jana_atom_site_ADP_D_1111
_jana_atom_site_ADP_D_1112
_jana_atom_site_ADP_D_1113
_jana_atom_site_ADP_D_1122
_jana_atom_site_ADP_D_1123
_jana_atom_site_ADP_D_1133
_jana_atom_site_ADP_D_1222
_jana_atom_site_ADP_D_1223
_jana_atom_site_ADP_D_1233
_jana_atom_site_ADP_D_1333
_jana_atom_site_ADP_D_2222
_jana_atom_site_ADP_D_2223
_jana_atom_site_ADP_D_2233
_jana_atom_site_ADP_D_2333
_jana_atom_site_ADP_D_3333
? ? ? ? ? ? ? ? ? ? ? ? ? ? ? ? ?

loop_
_jana_atom_site_ADP_E_label
_jana_atom_site_ADP_E_type_symbol
_jana_atom_site_ADP_E_11111
_jana_atom_site_ADP_E_11112
_jana_atom_site_ADP_E_11113
_jana_atom_site_ADP_E_11122
_jana_atom_site_ADP_E_11123
_jana_atom_site_ADP_E_11133
_jana_atom_site_ADP_E_11222
_jana_atom_site_ADP_E_11223
_jana_atom_site_ADP_E_11233
_jana_atom_site_ADP_E_11333
_jana_atom_site_ADP_E_12222
_jana_atom_site_ADP_E_12223
_jana_atom_site_ADP_E_12233
_jana_atom_site_ADP_E_12333
_jana_atom_site_ADP_E_13333
_jana_atom_site_ADP_E_22222
_jana_atom_site_ADP_E_22223
_jana_atom_site_ADP_E_22233
_jana_atom_site_ADP_E_22333
_jana_atom_site_ADP_E_23333
_jana_atom_site_ADP_E_33333
? ? ? ? ? ? ? ? ? ? ? ? ? ? ? ? ? ? ? ? ? ? ?

loop_
_jana_atom_site_ADP_F_label
_jana_atom_site_ADP_F_type_symbol
_jana_atom_site_ADP_F_111111
_jana_atom_site_ADP_F_111112
_jana_atom_site_ADP_F_111113
_jana_atom_site_ADP_F_111122
_jana_atom_site_ADP_F_111123
_jana_atom_site_ADP_F_111133
_jana_atom_site_ADP_F_111222
_jana_atom_site_ADP_F_111223
_jana_atom_site_ADP_F_111233
_jana_atom_site_ADP_F_111333
_jana_atom_site_ADP_F_112222
_jana_atom_site_ADP_F_112223
_jana_atom_site_ADP_F_112233
_jana_atom_site_ADP_F_112333
_jana_atom_site_ADP_F_113333
_jana_atom_site_ADP_F_122222
_jana_atom_site_ADP_F_122223
_jana_atom_site_ADP_F_122233
_jana_atom_site_ADP_F_122333
_jana_atom_site_ADP_F_123333
_jana_atom_site_ADP_F_133333
_jana_atom_site_ADP_F_222222
_jana_atom_site_ADP_F_222223
_jana_atom_site_ADP_F_222233
_jana_atom_site_ADP_F_222333
_jana_atom_site_ADP_F_223333
_jana_atom_site_ADP_F_233333
_jana_atom_site_ADP_F_333333
? ? ? ? ? ? ? ? ? ? ? ? ? ? ? ? ? ? ? ? ? ? ? ? ? ? ? ? ? ?


#=======================================================================

# 10. MOLECULAR GEOMETRY


loop_
_geom_bond_atom_site_label_1
_geom_bond_atom_site_label_2
_geom_bond_site_symmetry_1
_geom_bond_site_symmetry_2
_geom_bond_distance
_geom_bond_publ_flag
Sn1 I1 . . 3.134(2) ?
Sn1 I1 . 3_455 3.134(2) ?
Sn1 I2 . . 3.135(2) ?
Sn1 I2 . 3_465 3.135(2) ?
Sn1 I5 . . 3.181(6) ?
Sn1 I7 . . 3.046(5) ?
Sn2 I3 . . 3.1342(19) ?
Sn2 I3 . 3_465 3.1342(19) ?
Sn2 I4 . . 3.1275(18) ?
Sn2 I4 . 3_455 3.1275(18) ?
Sn2 I5 . . 3.305(6) ?
Sn2 I6 . . 3.005(5) ?
I1 N3 . 1_545 3.65(6) ?
I1 N3 . 2_665 3.65(6) ?
I2 N3 . . 3.58(5) ?
I2 N3 . 2_665 3.58(5) ?
I3 N2 . . 3.65(3) ?
I3 N2 . 2_665 3.65(3) ?
I4 N2 . 1_545 3.84(3) ?
I4 N2 . 2_665 3.84(3) ?
I5 N1 . 1_545 3.68(4) ?
I6 N2 . . 3.63(4) ?
I7 N3 . . 3.91(8) ?
N1 C1 . . 1.50(7) ?
N2 C2 . . 1.50(5) ?
C2 C3 . . 1.50(4) ?
C3 C4 . . 1.50(4) ?
C4 C5 . . 1.50(4) ?
N3 C6 . . 1.50(7) ?
C6 C7 . . 1.50(7) ?
C7 C8 . . 1.50(6) ?
C8 C9 . . 1.50(7) ?

loop_
_geom_angle_atom_site_label_1
_geom_angle_atom_site_label_2
_geom_angle_atom_site_label_3
_geom_angle_site_symmetry_1
_geom_angle_site_symmetry_2
_geom_angle_site_symmetry_3
_geom_angle
_geom_angle_publ_flag
I1 Sn1 I1 . . 3_455 88.88(7) ?
I1 Sn1 I2 . . . 91.077(12) ?
I1 Sn1 I2 . . 3_465 177.11(18) ?
I1 Sn1 I5 . . . 89.78(11) ?
I1 Sn1 I7 . . . 91.46(13) ?
I1 Sn1 I2 3_455 . . 177.11(18) ?
I1 Sn1 I2 3_455 . 3_465 91.077(12) ?
I1 Sn1 I5 3_455 . . 89.78(11) ?
I1 Sn1 I7 3_455 . . 91.46(13) ?
I2 Sn1 I2 . . 3_465 88.82(7) ?
I2 Sn1 I5 . . . 87.33(11) ?
I2 Sn1 I7 . . . 91.43(13) ?
I2 Sn1 I5 3_465 . . 87.33(11) ?
I2 Sn1 I7 3_465 . . 91.43(13) ?
I5 Sn1 I7 . . . 178.26(14) ?
I3 Sn2 I3 . . 3_465 88.86(7) ?
I3 Sn2 I4 . . . 90.942(11) ?
I3 Sn2 I4 . . 3_455 177.03(18) ?
I3 Sn2 I5 . . . 87.77(11) ?
I3 Sn2 I6 . . . 89.44(12) ?
I3 Sn2 I4 3_465 . . 177.03(18) ?
I3 Sn2 I4 3_465 . 3_455 90.942(11) ?
I3 Sn2 I5 3_465 . . 87.77(11) ?
I3 Sn2 I6 3_465 . . 89.44(12) ?
I4 Sn2 I4 . . 3_455 89.10(7) ?
I4 Sn2 I5 . . . 89.26(11) ?
I4 Sn2 I6 . . . 93.52(13) ?
I4 Sn2 I5 3_455 . . 89.26(11) ?
I4 Sn2 I6 3_455 . . 93.52(13) ?
I5 Sn2 I6 . . . 176.09(13) ?
Sn1 I1 Sn1 . . 2_655 171.25(18) ?
Sn1 I1 N3 . . 1_545 95.8(8) ?
Sn1 I1 N3 . . 2_665 87.7(9) ?
Sn1 I1 N3 2_655 . 1_545 87.7(9) ?
Sn1 I1 N3 2_655 . 2_665 95.8(8) ?
N3 I1 N3 1_545 . 2_665 132.9(11) ?
Sn1 I2 Sn1 . . 2_665 165.49(18) ?
Sn1 I2 N3 . . . 82.6(10) ?
Sn1 I2 N3 . . 2_665 88.9(9) ?
Sn1 I2 N3 2_665 . . 88.9(9) ?
Sn1 I2 N3 2_665 . 2_665 82.6(10) ?
N3 I2 N3 . . 2_665 108.5(11) ?
Sn2 I3 Sn2 . . 2_665 166.83(17) ?
Sn2 I3 N2 . . . 81.6(6) ?
Sn2 I3 N2 . . 2_665 90.1(5) ?
Sn2 I3 N2 2_665 . . 90.1(5) ?
Sn2 I3 N2 2_665 . 2_665 81.6(6) ?
N2 I3 N2 . . 2_665 102.2(6) ?
Sn2 I4 Sn2 . . 2_655 172.76(19) ?
Sn2 I4 N2 . . 1_545 96.5(4) ?
Sn2 I4 N2 . . 2_665 86.7(5) ?
Sn2 I4 N2 2_655 . 1_545 86.7(5) ?
Sn2 I4 N2 2_655 . 2_665 96.5(4) ?
N2 I4 N2 1_545 . 2_665 126.3(6) ?
Sn1 I5 Sn2 . . . 167.43(9) ?
Sn1 I5 N1 . . 1_545 105.3(8) ?
Sn2 I5 N1 . . 1_545 87.3(8) ?
Sn2 I6 N2 . . . 83.6(5) ?
Sn1 I7 N3 . . . 78.4(7) ?
I5 N1 C1 1_565 . . 120(3) ?
I3 N2 I3 . . 3_465 74.0(7) ?
I3 N2 I4 . . 1_565 73.2(3) ?
I3 N2 I4 . . 3_465 113.5(7) ?
I3 N2 I6 . . . 72.8(8) ?
I3 N2 C2 . . . 142.2(7) ?
I3 N2 I4 3_465 . 1_565 113.5(7) ?
I3 N2 I4 3_465 . 3_465 73.2(3) ?
I3 N2 I6 3_465 . . 72.8(8) ?
I3 N2 C2 3_465 . . 142.2(7) ?
I4 N2 I4 1_565 . 3_465 69.7(7) ?
I4 N2 I6 1_565 . . 141.7(6) ?
I4 N2 C2 1_565 . . 79.2(17) ?
I4 N2 I6 3_465 . . 141.7(6) ?
I4 N2 C2 3_465 . . 79.2(17) ?
I6 N2 C2 . . . 120.2(19) ?
N2 C2 C3 . . . 109(3) ?
C2 C3 C4 . . . 109(2) ?
C3 C4 C5 . . . 109(2) ?
I1 N3 I1 1_565 . 3_465 74.0(14) ?
I1 N3 I2 1_565 . . 76.5(6) ?
I1 N3 I2 1_565 . 3_465 120.2(13) ?
I1 N3 I7 1_565 . . 141.8(9) ?
I1 N3 C6 1_565 . . 120(3) ?
I1 N3 I2 3_465 . . 120.2(13) ?
I1 N3 I2 3_465 . 3_465 76.5(6) ?
I1 N3 I7 3_465 . . 141.8(9) ?
I1 N3 C6 3_465 . . 120(3) ?
I2 N3 I2 . . 3_465 75.6(13) ?
I2 N3 I7 . . . 72.3(14) ?
I2 N3 C6 . . . 120(3) ?
I2 N3 I7 3_465 . . 72.3(14) ?
I2 N3 C6 3_465 . . 120(3) ?
I7 N3 C6 . . . 61(4) ?
N3 C6 C7 . . . 109(5) ?
C6 C7 C8 . . . 109(4) ?
C7 C8 C9 . . . 109(4) ?

loop_
_geom_torsion_atom_site_label_1
_geom_torsion_atom_site_label_2
_geom_torsion_atom_site_label_3
_geom_torsion_atom_site_label_4
_geom_torsion_site_symmetry_1
_geom_torsion_site_symmetry_2
_geom_torsion_site_symmetry_3
_geom_torsion_site_symmetry_4
_geom_torsion
_geom_torsion_publ_flag
? ? ? ? ? ? ? ? ? ?

loop_
_geom_hbond_atom_site_label_D
_geom_hbond_atom_site_label_H
_geom_hbond_atom_site_label_A
_geom_hbond_site_symmetry_D
_geom_hbond_site_symmetry_H
_geom_hbond_site_symmetry_A
_geom_hbond_distance_DH
_geom_hbond_distance_HA
_geom_hbond_distance_DA
_geom_hbond_angle_DHA
_geom_hbond_publ_flag
? ? ? ? ? ? ? ? ? ? ?


#=======================================================================

# 11. STRUCTURE-FACTOR LIST

loop_
_refln_index_h
_refln_index_k
_refln_index_l
_refln_F_squared_calc
_refln_F_squared_meas
_refln_F_squared_sigma
_refln_observed_status
? ? ? ? ? ? ?

loop_
_twin_refln_datum_id
_twin_refln_individual_id
_twin_refln_index_h
_twin_refln_index_k
_twin_refln_index_l
_twin_refln_F_squared_calc
_twin_refln_F_squared_meas
_twin_refln_F_squared_sigma
_twin_refln_include_status
1 3 -2 0 0 104238. 73411. 1495. o
1 2 0 2 0 104238. 73411. 1495. o
1 1 2 0 0 104238. 73411. 1495. o
2 3 -4 0 0 1078690. 931806. 8998. o
2 2 0 4 0 1078690. 931806. 8998. o
2 1 4 0 0 1078690. 931806. 8998. o
3 3 -6 0 0 2293. 2221. 388. o
3 2 0 6 0 2293. 2221. 388. o
3 1 6 0 0 2293. 2221. 388. o
4 3 -8 0 0 97074. 91028. 823. o
4 2 0 8 0 97074. 91028. 823. o
4 1 8 0 0 97074. 91028. 823. o
5 3 -10 0 0 155. 463. 397. <
5 2 0 10 0 155. 463. 397. <
5 1 10 0 0 155. 463. 397. <
6 3 0 -2 0 33793. 35368. 620. o
6 2 2 0 0 33793. 35368. 620. o
6 1 0 2 0 33793. 35368. 620. o
7 3 -1 -2 0 28587. 32221. 393. o
7 1 1 2 0 28587. 32221. 393. o
8 3 -3 -2 0 7502. 4716. 289. o
8 1 3 2 0 7502. 4716. 289. o
9 3 -4 -2 0 887. 888. 265. o
9 2 2 4 0 887. 888. 265. o
9 1 4 2 0 887. 888. 265. o
10 3 -5 -2 0 412. 406. 265. <
10 1 5 2 0 412. 406. 265. <
11 3 -6 -2 0 276253. 273133. 993. o
11 2 2 6 0 276253. 273133. 993. o
11 1 6 2 0 276253. 273133. 993. o
12 3 -7 -2 0 31. -76. 302. <
12 1 7 2 0 31. -76. 302. <
13 3 -8 -2 0 1545. 2164. 273. o
13 2 2 8 0 1545. 2164. 273. o
13 1 8 2 0 1545. 2164. 273. o
14 3 -9 -2 0 16. 359. 302. <
14 1 9 2 0 16. 359. 302. <
15 3 -10 -2 0 23596. 20604. 421. o
15 2 2 10 0 23596. 20604. 421. o
15 1 10 2 0 23596. 20604. 421. o
16 3 0 -4 0 784651. 715912. 5534. o
16 2 4 0 0 784651. 715912. 5534. o
16 1 0 4 0 784651. 715912. 5534. o
17 3 -1 -4 0 16219. 14877. 311. o
17 1 1 4 0 16219. 14877. 311. o
18 3 -2 -4 0 13783. 11455. 344. o
18 2 4 2 0 13783. 11455. 344. o
18 1 2 4 0 13783. 11455. 344. o
19 3 -3 -4 0 4779. 4527. 285. o
19 1 3 4 0 4779. 4527. 285. o
20 3 -4 -4 0 361917. 376420. 7382. o
20 2 4 4 0 361917. 376420. 7382. o
20 1 4 4 0 361917. 376420. 7382. o
21 3 -5 -4 0 612. 491. 255. <
21 1 5 4 0 612. 491. 255. <
22 3 -6 -4 0 5797. 5416. 295. o
22 2 4 6 0 5797. 5416. 295. o
22 1 6 4 0 5797. 5416. 295. o
23 3 -7 -4 0 20. 265. 265. <
23 1 7 4 0 20. 265. 265. <
24 3 -8 -4 0 58478. 57929. 472. o
24 2 4 8 0 58478. 57929. 472. o
24 1 8 4 0 58478. 57929. 472. o
25 3 -9 -4 0 11. 208. 340. <
25 1 9 4 0 11. 208. 340. <
26 3 0 -6 0 33152. 31682. 490. o
26 2 6 0 0 33152. 31682. 490. o
26 1 0 6 0 33152. 31682. 490. o
27 3 -1 -6 0 2654. 2013. 238. o
27 1 1 6 0 2654. 2013. 238. o
28 3 -2 -6 0 180691. 186112. 3720. o
28 2 6 2 0 180691. 186112. 3720. o
28 1 2 6 0 180691. 186112. 3720. o
29 3 -3 -6 0 946. 822. 236. o
29 1 3 6 0 946. 822. 236. o
30 3 -4 -6 0 13616. 13185. 345. o
30 2 6 4 0 13616. 13185. 345. o
30 1 4 6 0 13616. 13185. 345. o
31 3 -5 -6 0 6. 113. 265. <
31 1 5 6 0 6. 113. 265. <
32 3 -6 -6 0 74670. 76747. 349. o
32 2 6 6 0 74670. 76747. 349. o
32 1 6 6 0 74670. 76747. 349. o
33 3 -7 -6 0 13. 189. 302. <
33 1 7 6 0 13. 189. 302. <
34 3 -8 -6 0 1686. 1815. 331. o
34 2 6 8 0 1686. 1815. 331. o
34 1 8 6 0 1686. 1815. 331. o
35 3 0 -8 0 52418. 51871. 599. o
35 2 8 0 0 52418. 51871. 599. o
35 1 0 8 0 52418. 51871. 599. o
36 3 -1 -8 0 1. 57. 265. <
36 1 1 8 0 1. 57. 265. <
37 3 -2 -8 0 11509. 11465. 312. o
37 2 8 2 0 11509. 11465. 312. o
37 1 2 8 0 11509. 11465. 312. o
38 3 -3 -8 0 12. 19. 284. <
38 1 3 8 0 12. 19. 284. <
39 3 -4 -8 0 44683. 43449. 441. o
39 2 8 4 0 44683. 43449. 441. o
39 1 4 8 0 44683. 43449. 441. o
40 3 -5 -8 0 0. 76. 302. <
40 1 5 8 0 0. 76. 302. <
41 3 -6 -8 0 2503. 2146. 388. o
41 2 8 6 0 2503. 2146. 388. o
41 1 6 8 0 2503. 2146. 388. o
42 3 0 -10 0 1959. 2193. 472. o
42 2 10 0 0 1959. 2193. 472. o
42 1 0 10 0 1959. 2193. 472. o
43 3 -1 -10 0 149. 255. 340. <
43 1 1 10 0 149. 255. 340. <
44 3 -2 -10 0 16797. 16011. 415. o
44 2 10 2 0 16797. 16011. 415. o
44 1 2 10 0 16797. 16011. 415. o
45 3 -3 -10 0 40. 416. 340. <
45 1 3 10 0 40. 416. 340. <
46 3 -1 -1 -1 302172. 242755. 3166. o
46 2 1 1 -1 302172. 242755. 3166. o
46 1 1 1 1 302172. 242755. 3166. o
47 3 -1 -1 1 303382. 238304. 3302. o
47 2 1 1 1 303382. 238304. 3302. o
47 1 1 1 -1 303382. 238304. 3302. o
48 3 -2 -1 -1 4. 132. 284. <
48 1 2 1 1 4. 132. 284. <
49 3 -2 -1 1 4. 217. 265. <
49 1 2 1 -1 4. 217. 265. <
50 3 -3 -1 -1 224806. 229211. 376. o
50 2 1 3 -1 224806. 229211. 376. o
50 1 3 1 1 224806. 229211. 376. o
51 3 -3 -1 1 225607. 228275. 607. o
51 2 1 3 1 225607. 228275. 607. o
51 1 3 1 -1 225607. 228275. 607. o
52 3 -4 -1 -1 290. 766. 293. o
52 1 4 1 1 290. 766. 293. o
53 3 -4 -1 1 293. 312. 284. <
53 1 4 1 -1 293. 312. 284. <
54 3 -5 -1 -1 66616. 70046. 267. o
54 2 1 5 -1 66616. 70046. 267. o
54 1 5 1 1 66616. 70046. 267. o
55 3 -5 -1 1 66774. 70074. 260. o
55 2 1 5 1 66774. 70074. 260. o
55 1 5 1 -1 66774. 70074. 260. o
56 3 -6 -1 -1 224. 293. 265. <
56 1 6 1 1 224. 293. 265. <
57 3 -6 -1 1 223. 416. 255. <
57 1 6 1 -1 223. 416. 255. <
58 3 -7 -1 -1 32739. 33118. 369. o
58 2 1 7 -1 32739. 33118. 369. o
58 1 7 1 1 32739. 33118. 369. o
59 3 -7 -1 1 32774. 33326. 355. o
59 2 1 7 1 32774. 33326. 355. o
59 1 7 1 -1 32774. 33326. 355. o
60 3 -8 -1 -1 124. 76. 293. <
60 1 8 1 1 124. 76. 293. <
61 3 -8 -1 1 124. 227. 246. <
61 1 8 1 -1 124. 227. 246. <
62 3 -9 -1 -1 5417. 4886. 333. o
62 2 1 9 -1 5417. 4886. 333. o
62 1 9 1 1 5417. 4886. 333. o
63 3 -9 -1 1 5418. 5038. 314. o
63 2 1 9 1 5418. 5038. 314. o
63 1 9 1 -1 5418. 5038. 314. o
64 3 -10 -1 -1 75. -85. 331. <
64 1 10 1 1 75. -85. 331. <
65 3 -10 -1 1 75. 302. 331. <
65 1 10 1 -1 75. 302. 331. <
66 3 0 -3 -1 1576. 832. 275. o
66 1 0 3 1 1576. 832. 275. o
67 3 0 -3 1 1643. 841. 303. o
67 1 0 3 -1 1643. 841. 303. o
68 3 -1 -3 -1 198599. 175441. 1667. o
68 2 3 1 -1 198599. 175441. 1667. o
68 1 1 3 1 198599. 175441. 1667. o
69 3 -1 -3 1 198751. 176972. 1692. o
69 2 3 1 1 198751. 176972. 1692. o
69 1 1 3 -1 198751. 176972. 1692. o
70 3 -2 -3 -1 1580. 1853. 255. o
70 1 2 3 1 1580. 1853. 255. o
71 3 -2 -3 1 1634. 1786. 264. o
71 1 2 3 -1 1634. 1786. 264. o
72 3 -3 -3 -1 74221. 73042. 493. o
72 2 3 3 -1 74221. 73042. 493. o
72 1 3 3 1 74221. 73042. 493. o
73 3 -3 -3 1 74262. 72919. 517. o
73 2 3 3 1 74262. 72919. 517. o
73 1 3 3 -1 74262. 72919. 517. o
74 3 -4 -3 -1 122. 312. 246. <
74 1 4 3 1 122. 312. 246. <
75 3 -4 -3 1 120. 217. 236. <
75 1 4 3 -1 120. 217. 236. <
76 3 -5 -3 -1 81502. 83959. 297. o
76 2 3 5 -1 81502. 83959. 297. o
76 1 5 3 1 81502. 83959. 297. o
77 3 -5 -3 1 81558. 84478. 259. o
77 2 3 5 1 81558. 84478. 259. o
77 1 5 3 -1 81558. 84478. 259. o
78 3 -6 -3 -1 84. 76. 246. <
78 1 6 3 1 84. 76. 246. <
79 3 -6 -3 1 84. 85. 255. <
79 1 6 3 -1 84. 85. 255. <
80 3 -7 -3 -1 5878. 6087. 320. o
80 2 3 7 -1 5878. 6087. 320. o
80 1 7 3 1 5878. 6087. 320. o
81 3 -7 -3 1 5868. 6172. 320. o
81 2 3 7 1 5868. 6172. 320. o
81 1 7 3 -1 5868. 6172. 320. o
82 3 -8 -3 -1 113. 302. 312. <
82 1 8 3 1 113. 302. 312. <
83 3 -8 -3 1 113. 236. 302. <
83 1 8 3 -1 113. 236. 302. <
84 3 -9 -3 -1 12686. 12382. 353. o
84 2 3 9 -1 12686. 12382. 353. o
84 1 9 3 1 12686. 12382. 353. o
85 3 -9 -3 1 12689. 12297. 335. o
85 2 3 9 1 12689. 12297. 335. o
85 1 9 3 -1 12689. 12297. 335. o
86 3 -10 -3 -1 43. 132. 340. <
86 1 10 3 1 43. 132. 340. <
87 3 -10 -3 1 43. 539. 340. <
87 1 10 3 -1 43. 539. 340. <
88 3 0 -5 -1 844. 548. 312. <
88 1 0 5 1 844. 548. 312. <
89 3 0 -5 1 845. 803. 340. o
89 1 0 5 -1 845. 803. 340. o
90 3 -1 -5 -1 34149. 32343. 384. o
90 2 5 1 -1 34149. 32343. 384. o
90 1 1 5 1 34149. 32343. 384. o
91 3 -1 -5 1 34030. 32277. 400. o
91 2 5 1 1 34030. 32277. 400. o
91 1 1 5 -1 34030. 32277. 400. o
92 3 -2 -5 -1 202. 208. 227. <
92 1 2 5 1 202. 208. 227. <
93 3 -2 -5 1 200. 113. 274. <
93 1 2 5 -1 200. 113. 274. <
94 3 -3 -5 -1 61554. 61757. 446. o
94 2 5 3 -1 61554. 61757. 446. o
94 1 3 5 1 61554. 61757. 446. o
95 3 -3 -5 1 61517. 62579. 434. o
95 2 5 3 1 61517. 62579. 434. o
95 1 3 5 -1 61517. 62579. 434. o
96 3 -4 -5 -1 50. 66. 274. <
96 1 4 5 1 50. 66. 274. <
97 3 -4 -5 1 51. 76. 217. <
97 1 4 5 -1 51. 76. 217. <
98 3 -5 -5 -1 3382. 3280. 256. o
98 2 5 5 -1 3382. 3280. 256. o
98 1 5 5 1 3382. 3280. 256. o
99 3 -5 -5 1 3348. 3611. 264. o
99 2 5 5 1 3348. 3611. 264. o
99 1 5 5 -1 3348. 3611. 264. o
100 3 -6 -5 -1 116. 255. 274. <
100 1 6 5 1 116. 255. 274. <
101 3 -6 -5 1 115. 293. 284. <
101 1 6 5 -1 115. 293. 284. <
102 3 -7 -5 -1 26171. 26313. 366. o
102 2 5 7 -1 26171. 26313. 366. o
102 1 7 5 1 26171. 26313. 366. o
103 3 -7 -5 1 26179. 25576. 361. o
103 2 5 7 1 26179. 25576. 361. o
103 1 7 5 -1 26179. 25576. 361. o
104 3 -8 -5 -1 33. 76. 340. <
104 1 8 5 1 33. 76. 340. <
105 3 -8 -5 1 33. 198. 340. <
105 1 8 5 -1 33. 198. 340. <
106 3 -9 -5 -1 137. 340. 359. <
106 2 5 9 -1 137. 340. 359. <
106 1 9 5 1 137. 340. 359. <
107 3 -9 -5 1 133. 491. 359. <
107 2 5 9 1 133. 491. 359. <
107 1 9 5 -1 133. 491. 359. <
108 3 0 -7 -1 520. 38. 312. <
108 1 0 7 1 520. 38. 312. <
109 3 0 -7 1 517. 170. 312. <
109 1 0 7 -1 517. 170. 312. <
110 3 -1 -7 -1 12999. 13242. 281. o
110 2 7 1 -1 12999. 13242. 281. o
110 1 1 7 1 12999. 13242. 281. o
111 3 -1 -7 1 12971. 13440. 278. o
111 2 7 1 1 12971. 13440. 278. o
111 1 1 7 -1 12971. 13440. 278. o
112 3 -2 -7 -1 56. 255. 236. <
112 1 2 7 1 56. 255. 236. <
113 3 -2 -7 1 57. 47. 227. <
113 1 2 7 -1 57. 47. 227. <
114 3 -3 -7 -1 1347. 1267. 246. o
114 2 7 3 -1 1347. 1267. 246. o
114 1 3 7 1 1347. 1267. 246. o
115 3 -3 -7 1 1315. 1172. 255. o
115 2 7 3 1 1315. 1172. 255. o
115 1 3 7 -1 1315. 1172. 255. o
116 3 -4 -7 -1 182. 198. 246. <
116 1 4 7 1 182. 198. 246. <
117 3 -4 -7 1 180. 378. 302. <
117 1 4 7 -1 180. 378. 302. <
118 3 -5 -7 -1 22272. 22230. 407. o
118 2 7 5 -1 22272. 22230. 407. o
118 1 5 7 1 22272. 22230. 407. o
119 3 -5 -7 1 22279. 21928. 430. o
119 2 7 5 1 22279. 21928. 430. o
119 1 5 7 -1 22279. 21928. 430. o
120 3 -6 -7 -1 44. 142. 340. <
120 1 6 7 1 44. 142. 340. <
121 3 -6 -7 1 44. -95. 293. <
121 1 6 7 -1 44. -95. 293. <
122 3 -7 -7 -1 41. 217. 312. <
122 2 7 7 -1 41. 217. 312. <
122 1 7 7 1 41. 217. 312. <
123 3 -7 -7 1 33. 397. 340. <
123 2 7 7 1 33. 397. 340. <
123 1 7 7 -1 33. 397. 340. <
124 3 0 -9 -1 197. 274. 388. <
124 1 0 9 1 197. 274. 388. <
125 3 0 -9 1 196. 217. 425. <
125 1 0 9 -1 196. 217. 425. <
126 3 -1 -9 -1 1476. 1635. 293. o
126 2 9 1 -1 1476. 1635. 293. o
126 1 1 9 1 1476. 1635. 293. o
127 3 -1 -9 1 1470. 1730. 302. o
127 2 9 1 1 1470. 1730. 302. o
127 1 1 9 -1 1470. 1730. 302. o
128 3 -2 -9 -1 344. 217. 284. <
128 1 2 9 1 344. 217. 284. <
129 3 -2 -9 1 342. 151. 293. <
129 1 2 9 -1 342. 151. 293. <
130 3 -3 -9 -1 8357. 8270. 379. o
130 2 9 3 -1 8357. 8270. 379. o
130 1 3 9 1 8357. 8270. 379. o
131 3 -3 -9 1 8362. 8327. 331. o
131 2 9 3 1 8362. 8327. 331. o
131 1 3 9 -1 8362. 8327. 331. o
132 3 -4 -9 -1 70. -19. 312. <
132 1 4 9 1 70. -19. 312. <
133 3 -4 -9 1 71. 104. 321. <
133 1 4 9 -1 71. 104. 321. <
134 3 -5 -9 -1 28. 142. 321. <
134 2 9 5 -1 28. 142. 321. <
134 1 5 9 1 28. 142. 321. <
135 3 -5 -9 1 22. 47. 331. <
135 2 9 5 1 22. 47. 331. <
135 1 5 9 -1 22. 47. 331. <
136 3 -2 0 -2 46451. 35548. 839. o
136 2 0 2 -2 46451. 35548. 839. o
136 1 2 0 2 46451. 35548. 839. o
137 3 -2 0 2 46545. 35491. 841. o
137 2 0 2 2 46545. 35491. 841. o
137 1 2 0 -2 46545. 35491. 841. o
138 3 -4 0 -2 186758. 192066. 682. o
138 2 0 4 -2 186758. 192066. 682. o
138 1 4 0 2 186758. 192066. 682. o
139 3 -4 0 2 186424. 194628. 381. o
139 2 0 4 2 186424. 194628. 381. o
139 1 4 0 -2 186424. 194628. 381. o
140 3 -6 0 -2 2416. 1786. 351. o
140 2 0 6 -2 2416. 1786. 351. o
140 1 6 0 2 2416. 1786. 351. o
141 3 -6 0 2 2464. 1824. 417. o
141 2 0 6 2 2464. 1824. 417. o
141 1 6 0 -2 2464. 1824. 417. o
142 3 -8 0 -2 27393. 28241. 508. o
142 2 0 8 -2 27393. 28241. 508. o
142 1 8 0 2 27393. 28241. 508. o
143 3 -8 0 2 27358. 28487. 494. o
143 2 0 8 2 27358. 28487. 494. o
143 1 8 0 -2 27358. 28487. 494. o
144 3 -10 0 -2 261. -217. 397. <
144 2 0 10 -2 261. -217. 397. <
144 1 10 0 2 261. -217. 397. <
145 3 -10 0 2 274. 142. 397. <
145 2 0 10 2 274. 142. 397. <
145 1 10 0 -2 274. 142. 397. <
146 3 0 -2 -2 25595. 25718. 499. o
146 2 2 0 -2 25595. 25718. 499. o
146 1 0 2 2 25595. 25718. 499. o
147 3 0 -2 2 25648. 25482. 663. o
147 2 2 0 2 25648. 25482. 663. o
147 1 0 2 -2 25648. 25482. 663. o
148 3 -1 -2 -2 41604. 41474. 457. o
148 1 1 2 2 41604. 41474. 457. o
149 3 -1 -2 2 41688. 41256. 557. o
149 1 1 2 -2 41688. 41256. 557. o
150 3 -2 -2 -2 291334. 278756. 1715. o
150 2 2 2 -2 291334. 278756. 1715. o
150 1 2 2 2 291334. 278756. 1715. o
151 3 -2 -2 2 290959. 279135. 1615. o
151 2 2 2 2 290959. 279135. 1615. o
151 1 2 2 -2 290959. 279135. 1615. o
152 3 -3 -2 -2 12268. 10605. 292. o
152 1 3 2 2 12268. 10605. 292. o
153 3 -3 -2 2 12313. 10160. 314. o
153 1 3 2 -2 12313. 10160. 314. o
154 3 -4 -2 -2 6554. 7079. 280. o
154 2 2 4 -2 6554. 7079. 280. o
154 1 4 2 2 6554. 7079. 280. o
155 3 -4 -2 2 6624. 6796. 282. o
155 2 2 4 2 6624. 6796. 282. o
155 1 4 2 -2 6624. 6796. 282. o
156 3 -5 -2 -2 3325. 2741. 276. o
156 1 5 2 2 3325. 2741. 276. o
157 3 -5 -2 2 3323. 3147. 275. o
157 1 5 2 -2 3323. 3147. 275. o
158 3 -6 -2 -2 70817. 71312. 423. o
158 2 2 6 -2 70817. 71312. 423. o
158 1 6 2 2 70817. 71312. 423. o
159 3 -6 -2 2 70737. 72560. 345. o
159 2 2 6 2 70737. 72560. 345. o
159 1 6 2 -2 70737. 72560. 345. o
160 3 -7 -2 -2 196. 369. 293. <
160 1 7 2 2 196. 369. 293. <
161 3 -7 -2 2 197. 359. 302. <
161 1 7 2 -2 197. 359. 302. <
162 3 -8 -2 -2 676. 265. 303. <
162 2 2 8 -2 676. 265. 303. <
162 1 8 2 2 676. 265. 303. <
163 3 -8 -2 2 698. 312. 284. <
163 2 2 8 2 698. 312. 284. <
163 1 8 2 -2 698. 312. 284. <
164 3 -9 -2 -2 89. 198. 293. <
164 1 9 2 2 89. 198. 293. <
165 3 -9 -2 2 89. 586. 312. <
165 1 9 2 -2 89. 586. 312. <
166 3 -10 -2 -2 6919. 6928. 359. o
166 2 2 10 -2 6919. 6928. 359. o
166 1 10 2 2 6919. 6928. 359. o
167 3 -10 -2 2 6907. 6257. 353. o
167 2 2 10 2 6907. 6257. 353. o
167 1 10 2 -2 6907. 6257. 353. o
168 3 0 -4 -2 204501. 209703. 639. o
168 2 4 0 -2 204501. 209703. 639. o
168 1 0 4 2 204501. 209703. 639. o
169 3 0 -4 2 204394. 206367. 1024. o
169 2 4 0 2 204394. 206367. 1024. o
169 1 0 4 -2 204394. 206367. 1024. o
170 3 -1 -4 -2 28929. 27296. 383. o
170 1 1 4 2 28929. 27296. 383. o
171 3 -1 -4 2 28932. 26531. 439. o
171 1 1 4 -2 28932. 26531. 439. o
172 3 -2 -4 -2 5623. 5765. 264. o
172 2 4 2 -2 5623. 5765. 264. o
172 1 2 4 2 5623. 5765. 264. o
173 3 -2 -4 2 5604. 5841. 311. o
173 2 4 2 2 5604. 5841. 311. o
173 1 2 4 -2 5604. 5841. 311. o
174 3 -3 -4 -2 15978. 16106. 329. o
174 1 3 4 2 15978. 16106. 329. o
175 3 -3 -4 2 15980. 15860. 295. o
175 1 3 4 -2 15980. 15860. 295. o
176 3 -4 -4 -2 101004. 103694. 275. o
176 2 4 4 -2 101004. 103694. 275. o
176 1 4 4 2 101004. 103694. 275. o
177 3 -4 -4 2 100941. 103174. 318. o
177 2 4 4 2 100941. 103174. 318. o
177 1 4 4 -2 100941. 103174. 318. o
178 3 -5 -4 -2 2513. 2372. 246. o
178 1 5 4 2 2513. 2372. 246. o
179 3 -5 -4 2 2515. 2552. 274. o
179 1 5 4 -2 2515. 2552. 274. o
180 3 -6 -4 -2 1609. 1626. 255. o
180 2 4 6 -2 1609. 1626. 255. o
180 1 6 4 2 1609. 1626. 255. o
181 3 -6 -4 2 1626. 1541. 274. o
181 2 4 6 2 1626. 1541. 274. o
181 1 6 4 -2 1626. 1541. 274. o
182 3 -7 -4 -2 973. 662. 284. o
182 1 7 4 2 973. 662. 284. o
183 3 -7 -4 2 973. 435. 274. <
183 1 7 4 -2 973. 435. 274. <
184 3 -8 -4 -2 16939. 16484. 365. o
184 2 4 8 -2 16939. 16484. 365. o
184 1 8 4 2 16939. 16484. 365. o
185 3 -8 -4 2 16924. 17004. 339. o
185 2 4 8 2 16924. 17004. 339. o
185 1 8 4 -2 16924. 17004. 339. o
186 3 -9 -4 -2 63. 132. 302. <
186 1 9 4 2 63. 132. 302. <
187 3 -9 -4 2 63. 161. 331. <
187 1 9 4 -2 63. 161. 331. <
188 3 0 -6 -2 1594. 1493. 312. o
188 2 6 0 -2 1594. 1493. 312. o
188 1 0 6 2 1594. 1493. 312. o
189 3 0 -6 2 1576. 1890. 368. o
189 2 6 0 2 1576. 1890. 368. o
189 1 0 6 -2 1576. 1890. 368. o
190 3 -1 -6 -2 10403. 9480. 264. o
190 1 1 6 2 10403. 9480. 264. o
191 3 -1 -6 2 10388. 9357. 293. o
191 1 1 6 -2 10388. 9357. 293. o
192 3 -2 -6 -2 73761. 73874. 420. o
192 2 6 2 -2 73761. 73874. 420. o
192 1 2 6 2 73761. 73874. 420. o
193 3 -2 -6 2 73716. 74432. 630. o
193 2 6 2 2 73716. 74432. 630. o
193 1 2 6 -2 73716. 74432. 630. o
194 3 -3 -6 -2 4291. 4234. 246. o
194 1 3 6 2 4291. 4234. 246. o
195 3 -3 -6 2 4284. 4423. 302. o
195 1 3 6 -2 4284. 4423. 302. o
196 3 -4 -6 -2 1533. 1645. 246. o
196 2 6 4 -2 1533. 1645. 246. o
196 1 4 6 2 1533. 1645. 246. o
197 3 -4 -6 2 1536. 1682. 302. o
197 2 6 4 2 1536. 1682. 302. o
197 1 4 6 -2 1536. 1682. 302. o
198 3 -5 -6 -2 2072. 1947. 303. o
198 1 5 6 2 2072. 1947. 303. o
199 3 -5 -6 2 2071. 1777. 275. o
199 1 5 6 -2 2071. 1777. 275. o
200 3 -6 -6 -2 23220. 23308. 339. o
200 2 6 6 -2 23220. 23308. 339. o
200 1 6 6 2 23220. 23308. 339. o
201 3 -6 -6 2 23207. 23242. 349. o
201 2 6 6 2 23207. 23242. 349. o
201 1 6 6 -2 23207. 23242. 349. o
202 3 -7 -6 -2 245. 142. 302. <
202 1 7 6 2 245. 142. 302. <
203 3 -7 -6 2 245. 369. 293. <
203 1 7 6 -2 245. 369. 293. <
204 3 -8 -6 -2 465. 671. 340. <
204 2 6 8 -2 465. 671. 340. <
204 1 8 6 2 465. 671. 340. <
205 3 -8 -6 2 471. 558. 350. <
205 2 6 8 2 471. 558. 350. <
205 1 8 6 -2 471. 558. 350. <
206 3 0 -8 -2 28414. 27882. 472. o
206 2 8 0 -2 28414. 27882. 472. o
206 1 0 8 2 28414. 27882. 472. o
207 3 0 -8 2 28387. 28553. 517. o
207 2 8 0 2 28387. 28553. 517. o
207 1 0 8 -2 28387. 28553. 517. o
208 3 -1 -8 -2 1176. 1059. 265. o
208 1 1 8 2 1176. 1059. 265. o
209 3 -1 -8 2 1174. 1030. 284. o
209 1 1 8 -2 1174. 1030. 284. o
210 3 -2 -8 -2 401. 359. 255. <
210 2 8 2 -2 401. 359. 255. <
210 1 2 8 2 401. 359. 255. <
211 3 -2 -8 2 407. 331. 274. <
211 2 8 2 2 407. 331. 274. <
211 1 2 8 -2 407. 331. 274. <
212 3 -3 -8 -2 798. 841. 284. o
212 1 3 8 2 798. 841. 284. o
213 3 -3 -8 2 797. 888. 283. o
213 1 3 8 -2 797. 888. 283. o
214 3 -4 -8 -2 16913. 16710. 352. o
214 2 8 4 -2 16913. 16710. 352. o
214 1 4 8 2 16913. 16710. 352. o
215 3 -4 -8 2 16901. 16862. 369. o
215 2 8 4 2 16901. 16862. 369. o
215 1 4 8 -2 16901. 16862. 369. o
216 3 -5 -8 -2 271. 76. 293. <
216 1 5 8 2 271. 76. 293. <
217 3 -5 -8 2 270. -66. 369. <
217 1 5 8 -2 270. -66. 369. <
218 3 -6 -8 -2 474. 520. 331. <
218 2 8 6 -2 474. 520. 331. <
218 1 6 8 2 474. 520. 331. <
219 3 -6 -8 2 478. 491. 331. <
219 2 8 6 2 478. 491. 331. <
219 1 6 8 -2 478. 491. 331. <
220 3 0 -10 -2 160. -85. 454. <
220 2 10 0 -2 160. -85. 454. <
220 1 0 10 2 160. -85. 454. <
221 3 0 -10 2 170. 397. 520. <
221 2 10 0 2 170. 397. 520. <
221 1 0 10 -2 170. 397. 520. <
222 3 -1 -10 -2 59. 95. 293. <
222 1 1 10 2 59. 95. 293. <
223 3 -1 -10 2 59. 95. 369. <
223 1 1 10 -2 59. 95. 369. <
224 3 -2 -10 -2 6774. 6654. 331. o
224 2 10 2 -2 6774. 6654. 331. o
224 1 2 10 2 6774. 6654. 331. o
225 3 -2 -10 2 6766. 6569. 417. o
225 2 10 2 2 6766. 6569. 417. o
