Repository: paramvir3/Crystal-Structures-Halide-perovskite

# Halide-perovskite-structures

## References
- https://doi.org/10.1021/ic401215x
- https://doi.org/10.1063/5.0165285

File: FASnI3/structures_from_costas_sesadri/polytypes/1530307.cif
####################################################################### 
# 
# This file contains crystal structure data downloaded from the 
# Cambridge Structural Database (CSD) hosted by the Cambridge 
# Crystallographic Data Centre (CCDC) in cooperation with FIZ Karlsruhe.
# 
# Please note that these data are only for research purposes or private use.
# For detailed information please see under Terms & Conditions.
# Full information about CCDC and FIZ Karlsruhe data access policies and 
# citation guidelines are available at http://www.ccdc.cam.ac.uk/access/V1
# 
# Audit and citation data items may have been added by FIZ Karlsruhe. 
# Please retain this information to preserve the provenance of 
# this file and to allow appropriate attribution of the data. 
# 
#######################################################################

data_8.RbSnF2I_293K
_audit_block_doi                 10.5517/ccdc.csd.cc1ncdr5
_database_code_depnum_ccdc_archive 'CCDC 1530307'
loop_
_citation_id
_citation_doi
_citation_year
1 10.1021/acs.inorgchem.6b02764 2017
_audit_update_record             
;
2017-01-30 deposited with the CCDC.	2022-09-05 downloaded from the CCDC.
;
#=======================================================================

_audit_creation_method           SHELXL-97
_chemical_name_systematic        'Rubidium Tin Fluoride Iodide'
_chemical_name_common            Rb6(Sn2F5)2(SnI5)I
_chemical_melting_point          ?
_chemical_formula_moiety         Rb6(Sn2F5)2(SnI5)I
_chemical_formula_sum            'F10 I6 Rb6 Sn5'
_chemical_formula_weight         2057.67

loop_
_atom_type_symbol
_atom_type_description
_atom_type_scat_dispersion_real
_atom_type_scat_dispersion_imag
_atom_type_scat_source
F F 0.0171 0.0103 'International Tables Vol C Tables 4.2.6.8 and 6.1.1.4'
Rb Rb -0.9393 2.9676 'International Tables Vol C Tables 4.2.6.8 and 6.1.1.4'
Sn Sn -0.6537 1.4246 'International Tables Vol C Tables 4.2.6.8 and 6.1.1.4'
I I -0.4742 1.8119 'International Tables Vol C Tables 4.2.6.8 and 6.1.1.4'

_space_group_crystal_system      monoclinic
_space_group_IT_number           12
_space_group_name_H-M_alt        'C 2/m'
_space_group_name_Hall           '-C 2y'

_shelx_space_group_comment       
;
The symmetry employed for this shelxl refinement is uniquely defined
by the following loop, which should always be used as a source of
symmetry information in preference to the above space-group names.
They are only intended as comments.
;

loop_
_space_group_symop_operation_xyz
'x, y, z'
'-x, y, -z'
'x+1/2, y+1/2, z'
'-x+1/2, y+1/2, -z'
'-x, -y, -z'
'x, -y, z'
'-x+1/2, -y+1/2, -z'
'x+1/2, -y+1/2, z'

_cell_length_a                   20.875(3)
_cell_length_b                   6.3614(5)
_cell_length_c                   12.5102(18)
_cell_angle_alpha                90
_cell_angle_beta                 107.829(11)
_cell_angle_gamma                90
_cell_volume                     1581.5(4)
_cell_formula_units_Z            2
_cell_measurement_temperature    293(2)
_cell_measurement_reflns_used    4132
_cell_measurement_theta_min      1.71
_cell_measurement_theta_max      28.52

_exptl_crystal_description       'Rectangular needle'
_exptl_crystal_colour            Orange
_exptl_crystal_density_meas      ?
_exptl_crystal_density_method    ?
_exptl_crystal_density_diffrn    4.321
_exptl_crystal_F_000             1760
_exptl_transmission_factor_min   ?
_exptl_transmission_factor_max   ?
_exptl_crystal_size_max          0.0623
_exptl_crystal_size_mid          0.0162
_exptl_crystal_size_min          0.0093
_exptl_absorpt_coefficient_mu    18.975
_shelx_estimated_absorpt_T_min   ?
_shelx_estimated_absorpt_T_max   ?
_exptl_absorpt_correction_type   integration
_exptl_absorpt_correction_T_min  0.2317
_exptl_absorpt_correction_T_max  0.7199
_exptl_absorpt_process_details   X-SHAPE
_diffrn_measurement_device       '2-circle goniometer'
_diffrn_measurement_device_type  'STOE IPDS 2T'
_diffrn_detector                 'image plate (34 cm diameter)'
_diffrn_detector_type            STOE
_diffrn_detector_area_resol_mean 6.67
_diffrn_source                   
'sealed X-ray tube, 12 x 0.4 mm long-fine focus'
_diffrn_source_voltage           40
_diffrn_source_current           30
_diffrn_source_power             1.20
_diffrn_radiation_type           'Mo K\a'
_diffrn_radiation_wavelength     0.71073
_diffrn_radiation_monochromator  'plane graphite'
_diffrn_radiation_polarisn_norm  0
_diffrn_radiation_collimation    '0.5 mm diameter, monocapillary'
_diffrn_ambient_temperature      293
_diffrn_measurement_method       'rotation method'
_diffrn_measurement_details      
; 180 frames, detector distance = 100 mm
;

_diffrn_reflns_number            5115
_diffrn_reflns_av_unetI/netI     0.0586
_diffrn_reflns_av_R_equivalents  0.0582
_diffrn_reflns_limit_h_min       -24
_diffrn_reflns_limit_h_max       24
_diffrn_reflns_limit_k_min       -6
_diffrn_reflns_limit_k_max       7
_diffrn_reflns_limit_l_min       -14
_diffrn_reflns_limit_l_max       14
_diffrn_reflns_theta_min         1.710
_diffrn_reflns_theta_max         24.987
_diffrn_reflns_theta_full        24.987
_diffrn_measured_fraction_theta_max 1.000
_diffrn_measured_fraction_theta_full 1.000
_diffrn_reflns_Laue_measured_fraction_max 1.000
_diffrn_reflns_Laue_measured_fraction_full 1.000
_diffrn_reflns_point_group_measured_fraction_max 1.000
_diffrn_reflns_point_group_measured_fraction_full 1.000
_reflns_number_total             1535
_reflns_number_gt                1131
_reflns_threshold_expression     'I > 2\s(I)'
_reflns_Friedel_coverage         0.000
_reflns_Friedel_fraction_max     .
_reflns_Friedel_fraction_full    .

_reflns_special_details          
;
 Reflections were merged by SHELXL according to the crystal
 class for the calculation of statistics and refinement.
 
 _reflns_Friedel_fraction is defined as the number of unique
 Friedel pairs measured divided by the number that would be
 possible theoretically, ignoring centric projections and
 systematic absences.
;

_computing_data_collection       ?
_computing_cell_refinement       ?
_computing_data_reduction        ?
_computing_structure_solution    ?
_computing_structure_refinement  'SHELXL-2014/7 (Sheldrick, 2014)'
_computing_molecular_graphics    ?
_computing_publication_material  ?
_refine_special_details          ?
_refine_ls_structure_factor_coef Fsqd
_refine_ls_matrix_type           full
_refine_ls_weighting_scheme      calc
_refine_ls_weighting_details     
'w=1/[\s^2^(Fo^2^)+(0.0502P)^2^] where P=(Fo^2^+2Fc^2^)/3'
_atom_sites_solution_primary     ?
_atom_sites_solution_secondary   ?
_atom_sites_solution_hydrogens   .
_refine_ls_hydrogen_treatment    undef
_refine_ls_extinction_method     none
_refine_ls_extinction_coef       .
_refine_ls_number_reflns         1535
_refine_ls_number_parameters     79
_refine_ls_number_restraints     0
_refine_ls_R_factor_all          0.0590
_refine_ls_R_factor_gt           0.0342
_refine_ls_wR_factor_ref         0.1015
_refine_ls_wR_factor_gt          0.0951
_refine_ls_goodness_of_fit_ref   1.063
_refine_ls_restrained_S_all      1.063
_refine_ls_shift/su_max          0.000
_refine_ls_shift/su_mean         0.000

loop_
_atom_site_label
_atom_site_type_symbol
_atom_site_fract_x
_atom_site_fract_y
_atom_site_fract_z
_atom_site_U_iso_or_equiv
_atom_site_adp_type
_atom_site_occupancy
_atom_site_site_symmetry_order
_atom_site_calc_flag
_atom_site_refinement_flags_posn
_atom_site_refinement_flags_adp
_atom_site_refinement_flags_occupancy
_atom_site_disorder_assembly
_atom_site_disorder_group
Sn1 Sn 0.11056(6) 0.0000 0.33703(9) 0.0260(3) Uani 1 2 d S T P . .
Sn2 Sn 0.0000 -0.5000 0.0000 0.0235(4) Uani 1 4 d S T P . .
Sn3 Sn 0.24513(6) -1.0000 0.14947(9) 0.0275(3) Uani 1 2 d S T P . .
Rb1 Rb 0.39274(9) 0.0000 0.43598(13) 0.0305(4) Uani 1 2 d S T P . .
Rb2 Rb 0.25687(9) 0.0000 0.63406(13) 0.0319(4) Uani 1 2 d S T P . .
Rb3 Rb 0.10669(11) -1.0000 -0.18080(16) 0.0439(5) Uani 1 2 d S T P . .
I1 I -0.00761(7) -0.5000 -0.25535(9) 0.0350(3) Uani 1 2 d S T P . .
I2 I 0.0000 -1.0000 -0.5000 0.0348(4) Uani 1 4 d S T P . .
I3 I 0.0000 0.0000 0.0000 0.0441(5) Uani 1 4 d S T P . .
I4 I 0.15752(7) -0.5000 0.04805(12) 0.0478(4) Uani 1 2 d S T P . .
F1 F 0.1631(3) 0.2169(10) 0.4507(5) 0.0320(16) Uani 1 1 d . . . . .
F2 F 0.2006(6) -1.0000 0.2824(9) 0.051(3) Uani 1 2 d S T P . .
F3 F 0.3098(4) -0.7816(10) 0.2446(5) 0.0349(16) Uani 1 1 d . . . . .

loop_
_atom_site_aniso_label
_atom_site_aniso_U_11
_atom_site_aniso_U_22
_atom_site_aniso_U_33
_atom_site_aniso_U_23
_atom_site_aniso_U_13
_atom_site_aniso_U_12
Sn1 0.0253(6) 0.0235(6) 0.0284(6) 0.000 0.0073(5) 0.000
Sn2 0.0285(9) 0.0188(8) 0.0239(8) 0.000 0.0089(7) 0.000
Sn3 0.0302(6) 0.0265(6) 0.0274(6) 0.000 0.0112(5) 0.000
Rb1 0.0339(10) 0.0277(9) 0.0317(8) 0.000 0.0129(7) 0.000
Rb2 0.0366(10) 0.0285(9) 0.0325(9) 0.000 0.0136(7) 0.000
Rb3 0.0515(13) 0.0361(10) 0.0551(11) 0.000 0.0327(10) 0.000
I1 0.0483(8) 0.0323(6) 0.0253(5) 0.000 0.0126(5) 0.000
I2 0.0409(10) 0.0295(9) 0.0388(9) 0.000 0.0196(8) 0.000
I3 0.0780(14) 0.0220(8) 0.0447(10) 0.000 0.0373(10) 0.000
I4 0.0345(7) 0.0508(8) 0.0527(8) 0.000 0.0054(6) 0.000
F1 0.035(4) 0.022(4) 0.036(3) -0.005(3) 0.006(3) 0.000(3)
F2 0.050(7) 0.072(8) 0.043(6) 0.000 0.032(5) 0.000
F3 0.040(4) 0.023(3) 0.039(3) 0.000(3) 0.008(3) -0.001(3)

_geom_special_details            
;
 All esds (except the esd in the dihedral angle between two l.s. planes)
 are estimated using the full covariance matrix.  The cell esds are taken
 into account individually in the estimation of esds in distances, angles
 and torsion angles; correlations between esds in cell parameters are only
 used when they are defined by crystal symmetry.  An approximate (isotropic)
 treatment of cell esds is used for estimating esds involving l.s. planes.
;

loop_
_geom_bond_atom_site_label_1
_geom_bond_atom_site_label_2
_geom_bond_distance
_geom_bond_site_symmetry_2
_geom_bond_publ_flag
Sn1 F1 2.043(6) 6 ?
Sn1 F1 2.043(6) . ?
Sn1 F2 2.188(11) 1_565 ?
Sn1 Rb2 4.023(2) . ?
Sn1 Rb2 4.1586(14) 7_556 ?
Sn1 Rb2 4.1586(14) 7_546 ?
Sn1 Rb1 4.2785(14) 7_556 ?
Sn1 Rb1 4.2785(14) 7_546 ?
Sn1 Rb3 4.354(3) 5_545 ?
Sn2 I1 3.1494(12) 5_545 ?
Sn2 I1 3.1494(12) . ?
Sn2 I4 3.1565(15) 5_545 ?
Sn2 I4 3.1565(15) . ?
Sn2 I3 3.1807(3) . ?
Sn2 I3 3.1807(3) 1_545 ?
Sn3 F3 2.046(6) . ?
Sn3 F3 2.046(6) 6_535 ?
Sn3 F2 2.139(11) . ?
Sn3 Rb1 3.947(2) 1_545 ?
Sn3 Rb2 4.1858(13) 7_546 ?
Sn3 Rb2 4.1858(13) 7_536 ?
Sn3 Rb3 4.256(2) . ?
Sn3 Rb3 4.3700(17) 7_535 ?
Sn3 Rb3 4.3700(17) 7_525 ?
Rb1 F1 2.761(7) 7_556 ?
Rb1 F1 2.761(7) 4_546 ?
Rb1 F3 2.850(6) 6_545 ?
Rb1 F3 2.850(6) 1_565 ?
Rb1 I1 3.765(2) 7_545 ?
Rb1 I1 3.784(2) 3_556 ?
Rb1 I2 3.8306(10) 3_566 ?
Rb1 I2 3.8306(10) 3_556 ?
Rb1 Sn3 3.947(2) 1_565 ?
Rb1 Rb1 4.269(4) 5_656 ?
Rb1 Sn1 4.2785(14) 7_556 ?
Rb1 Sn1 4.2785(14) 7_546 ?
Rb2 F1 2.871(7) 7_556 ?
Rb2 F1 2.871(7) 4_546 ?
Rb2 F1 2.872(6) . ?
Rb2 F1 2.872(6) 6 ?
Rb2 F3 2.958(7) 7_546 ?
Rb2 F3 2.958(7) 4_556 ?
Rb2 F2 3.381(4) 7_546 ?
Rb2 F2 3.381(4) 7_536 ?
Rb2 I4 3.828(2) 7_546 ?
Rb2 Sn1 4.1585(14) 7_556 ?
Rb2 Sn1 4.1585(14) 7_546 ?
Rb3 F3 2.781(7) 7_535 ?
Rb3 F3 2.781(7) 4_545 ?
Rb3 I3 3.628(2) 1_545 ?
Rb3 I1 3.9138(15) . ?
Rb3 I1 3.9138(15) 1_545 ?
Rb3 I2 3.932(2) . ?
Rb3 I4 4.1927(16) 1_545 ?
Rb3 I4 4.1927(16) . ?
Rb3 Sn1 4.354(3) 5_545 ?
Rb3 Sn3 4.3700(17) 7_535 ?
Rb3 Sn3 4.3700(17) 7_525 ?
I1 Rb1 3.765(2) 7_545 ?
I1 Rb1 3.784(2) 3_444 ?
I1 Rb3 3.9138(15) 1_565 ?
I2 Rb1 3.8306(10) 7_545 ?
I2 Rb1 3.8306(10) 3_434 ?
I2 Rb1 3.8306(10) 7_535 ?
I2 Rb1 3.8306(10) 3_444 ?
I2 Rb3 3.932(2) 5_534 ?
I3 Sn2 3.1807(3) 1_565 ?
I3 Rb3 3.628(2) 5_545 ?
I3 Rb3 3.628(2) 1_565 ?
I4 Rb2 3.828(2) 7_546 ?
I4 Rb3 4.1927(16) 1_565 ?
F1 Rb1 2.761(7) 7_556 ?
F1 Rb2 2.871(7) 7_556 ?
F2 Sn1 2.188(11) 1_545 ?
F2 Rb2 3.381(4) 7_546 ?
F2 Rb2 3.381(4) 7_536 ?
F3 Rb3 2.781(7) 7_535 ?
F3 Rb1 2.850(6) 1_545 ?
F3 Rb2 2.958(7) 7_546 ?

loop_
_geom_angle_atom_site_label_1
_geom_angle_atom_site_label_2
_geom_angle_atom_site_label_3
_geom_angle
_geom_angle_site_symmetry_1
_geom_angle_site_symmetry_3
_geom_angle_publ_flag
F1 Sn1 F1 85.0(4) 6 . ?
F1 Sn1 F2 83.6(3) 6 1_565 ?
F1 Sn1 F2 83.6(3) . 1_565 ?
F1 Sn1 Rb2 42.54(18) 6 . ?
F1 Sn1 Rb2 42.54(18) . . ?
F2 Sn1 Rb2 78.8(3) 1_565 . ?
F1 Sn1 Rb2 104.78(19) 6 7_556 ?
F1 Sn1 Rb2 38.91(19) . 7_556 ?
F2 Sn1 Rb2 54.17(10) 1_565 7_556 ?
Rb2 Sn1 Rb2 67.84(3) . 7_556 ?
F1 Sn1 Rb2 38.91(19) 6 7_546 ?
F1 Sn1 Rb2 104.77(19) . 7_546 ?
F2 Sn1 Rb2 54.17(10) 1_565 7_546 ?
Rb2 Sn1 Rb2 67.84(3) . 7_546 ?
Rb2 Sn1 Rb2 99.79(5) 7_556 7_546 ?
F1 Sn1 Rb1 98.88(18) 6 7_556 ?
F1 Sn1 Rb1 31.8(2) . 7_556 ?
F2 Sn1 Rb1 113.41(17) 1_565 7_556 ?
Rb2 Sn1 Rb1 63.19(3) . 7_556 ?
Rb2 Sn1 Rb1 61.26(3) 7_556 7_556 ?
Rb2 Sn1 Rb1 131.03(4) 7_546 7_556 ?
F1 Sn1 Rb1 31.8(2) 6 7_546 ?
F1 Sn1 Rb1 98.88(18) . 7_546 ?
F2 Sn1 Rb1 113.41(17) 1_565 7_546 ?
Rb2 Sn1 Rb1 63.19(3) . 7_546 ?
Rb2 Sn1 Rb1 131.03(4) 7_556 7_546 ?
Rb2 Sn1 Rb1 61.26(3) 7_546 7_546 ?
Rb1 Sn1 Rb1 96.05(4) 7_556 7_546 ?
F1 Sn1 Rb3 125.15(19) 6 5_545 ?
F1 Sn1 Rb3 125.15(19) . 5_545 ?
F2 Sn1 Rb3 137.4(3) 1_565 5_545 ?
Rb2 Sn1 Rb3 143.74(5) . 5_545 ?
Rb2 Sn1 Rb3 127.80(2) 7_556 5_545 ?
Rb2 Sn1 Rb3 127.80(2) 7_546 5_545 ?
Rb1 Sn1 Rb3 94.11(4) 7_556 5_545 ?
Rb1 Sn1 Rb3 94.11(4) 7_546 5_545 ?
I1 Sn2 I1 180.0 5_545 . ?
I1 Sn2 I4 85.37(4) 5_545 5_545 ?
I1 Sn2 I4 94.63(4) . 5_545 ?
I1 Sn2 I4 94.63(4) 5_545 . ?
I1 Sn2 I4 85.37(4) . . ?
I4 Sn2 I4 180.0 5_545 . ?
I1 Sn2 I3 90.0 5_545 . ?
I1 Sn2 I3 90.0 . . ?
I4 Sn2 I3 90.0 5_545 . ?
I4 Sn2 I3 90.0 . . ?
I1 Sn2 I3 90.0 5_545 1_545 ?
I1 Sn2 I3 90.0 . 1_545 ?
I4 Sn2 I3 90.0 5_545 1_545 ?
I4 Sn2 I3 90.0 . 1_545 ?
I3 Sn2 I3 180.0 . 1_545 ?
F3 Sn3 F3 85.5(4) . 6_535 ?
F3 Sn3 F2 85.1(3) . . ?
F3 Sn3 F2 85.1(3) 6_535 . ?
F3 Sn3 Rb1 43.87(18) . 1_545 ?
F3 Sn3 Rb1 43.87(18) 6_535 1_545 ?
F2 Sn3 Rb1 72.4(3) . 1_545 ?
F3 Sn3 Rb2 40.8(2) . 7_546 ?
F3 Sn3 Rb2 105.98(18) 6_535 7_546 ?
F2 Sn3 Rb2 53.44(10) . 7_546 ?
Rb1 Sn3 Rb2 64.67(3) 1_545 7_546 ?
F3 Sn3 Rb2 105.98(18) . 7_536 ?
F3 Sn3 Rb2 40.8(2) 6_535 7_536 ?
F2 Sn3 Rb2 53.44(10) . 7_536 ?
Rb1 Sn3 Rb2 64.67(3) 1_545 7_536 ?
Rb2 Sn3 Rb2 98.91(4) 7_546 7_536 ?
F3 Sn3 Rb3 134.09(18) . . ?
F3 Sn3 Rb3 134.09(18) 6_535 . ?
F2 Sn3 Rb3 115.3(3) . . ?
Rb1 Sn3 Rb3 172.27(5) 1_545 . ?
Rb2 Sn3 Rb3 119.33(3) 7_546 . ?
Rb2 Sn3 Rb3 119.33(3) 7_536 . ?
F3 Sn3 Rb3 29.6(2) . 7_535 ?
F3 Sn3 Rb3 96.8(2) 6_535 7_535 ?
F2 Sn3 Rb3 113.23(19) . 7_535 ?
Rb1 Sn3 Rb3 65.43(3) 1_545 7_535 ?
Rb2 Sn3 Rb3 62.35(3) 7_546 7_535 ?
Rb2 Sn3 Rb3 129.95(4) 7_536 7_535 ?
Rb3 Sn3 Rb3 109.80(3) . 7_535 ?
F3 Sn3 Rb3 96.8(2) . 7_525 ?
F3 Sn3 Rb3 29.6(2) 6_535 7_525 ?
F2 Sn3 Rb3 113.23(19) . 7_525 ?
Rb1 Sn3 Rb3 65.43(3) 1_545 7_525 ?
Rb2 Sn3 Rb3 129.95(4) 7_546 7_525 ?
Rb2 Sn3 Rb3 62.35(3) 7_536 7_525 ?
Rb3 Sn3 Rb3 109.80(3) . 7_525 ?
Rb3 Sn3 Rb3 93.41(5) 7_535 7_525 ?
F1 Rb1 F1 81.4(3) 7_556 4_546 ?
F1 Rb1 F3 120.4(2) 7_556 6_545 ?
F1 Rb1 F3 82.54(19) 4_546 6_545 ?
F1 Rb1 F3 82.54(19) 7_556 1_565 ?
F1 Rb1 F3 120.4(2) 4_546 1_565 ?
F3 Rb1 F3 58.4(3) 6_545 1_565 ?
F1 Rb1 I1 139.00(14) 7_556 7_545 ?
F1 Rb1 I1 139.00(14) 4_546 7_545 ?
F3 Rb1 I1 80.23(16) 6_545 7_545 ?
F3 Rb1 I1 80.23(16) 1_565 7_545 ?
F1 Rb1 I1 70.28(13) 7_556 3_556 ?
F1 Rb1 I1 70.28(13) 4_546 3_556 ?
F3 Rb1 I1 149.33(13) 6_545 3_556 ?
F3 Rb1 I1 149.33(13) 1_565 3_556 ?
I1 Rb1 I1 111.12(5) 7_545 3_556 ?
F1 Rb1 I2 70.29(14) 7_556 3_566 ?
F1 Rb1 I2 138.24(13) 4_546 3_566 ?
F3 Rb1 I2 138.26(14) 6_545 3_566 ?
F3 Rb1 I2 86.37(13) 1_565 3_566 ?
I1 Rb1 I2 71.73(3) 7_545 3_566 ?
I1 Rb1 I2 71.53(3) 3_556 3_566 ?
F1 Rb1 I2 138.24(13) 7_556 3_556 ?
F1 Rb1 I2 70.29(14) 4_546 3_556 ?
F3 Rb1 I2 86.37(13) 6_545 3_556 ?
F3 Rb1 I2 138.26(14) 1_565 3_556 ?
I1 Rb1 I2 71.73(3) 7_545 3_556 ?
I1 Rb1 I2 71.53(3) 3_556 3_556 ?
I2 Rb1 I2 112.27(5) 3_566 3_556 ?
F1 Rb1 Sn3 97.55(13) 7_556 1_565 ?
F1 Rb1 Sn3 97.55(13) 4_546 1_565 ?
F3 Rb1 Sn3 29.84(13) 6_545 1_565 ?
F3 Rb1 Sn3 29.84(13) 1_565 1_565 ?
I1 Rb1 Sn3 85.33(4) 7_545 1_565 ?
I1 Rb1 Sn3 163.55(6) 3_556 1_565 ?
I2 Rb1 Sn3 115.70(3) 3_566 1_565 ?
I2 Rb1 Sn3 115.70(3) 3_556 1_565 ?
F1 Rb1 Rb1 111.50(14) 7_556 5_656 ?
F1 Rb1 Rb1 111.50(14) 4_546 5_656 ?
F3 Rb1 Rb1 127.78(16) 6_545 5_656 ?
F3 Rb1 Rb1 127.78(16) 1_565 5_656 ?
I1 Rb1 Rb1 55.77(4) 7_545 5_656 ?
I1 Rb1 Rb1 55.35(4) 3_556 5_656 ?
I2 Rb1 Rb1 56.13(2) 3_566 5_656 ?
I2 Rb1 Rb1 56.13(2) 3_556 5_656 ?
Sn3 Rb1 Rb1 141.10(7) 1_565 5_656 ?
F1 Rb1 Sn1 22.96(13) 7_556 7_556 ?
F1 Rb1 Sn1 92.81(14) 4_546 7_556 ?
F3 Rb1 Sn1 142.28(15) 6_545 7_556 ?
F3 Rb1 Sn1 93.80(13) 1_565 7_556 ?
I1 Rb1 Sn1 122.75(3) 7_545 7_556 ?
I1 Rb1 Sn1 55.82(2) 3_556 7_556 ?
I2 Rb1 Sn1 51.033(19) 3_566 7_556 ?
I2 Rb1 Sn1 127.28(4) 3_556 7_556 ?
Sn3 Rb1 Sn1 115.85(4) 1_565 7_556 ?
Rb1 Rb1 Sn1 88.81(4) 5_656 7_556 ?
F1 Rb1 Sn1 92.81(14) 7_556 7_546 ?
F1 Rb1 Sn1 22.96(13) 4_546 7_546 ?
F3 Rb1 Sn1 93.80(13) 6_545 7_546 ?
F3 Rb1 Sn1 142.28(15) 1_565 7_546 ?
I1 Rb1 Sn1 122.75(3) 7_545 7_546 ?
I1 Rb1 Sn1 55.82(2) 3_556 7_546 ?
I2 Rb1 Sn1 127.28(4) 3_566 7_546 ?
I2 Rb1 Sn1 51.033(18) 3_556 7_546 ?
Sn3 Rb1 Sn1 115.85(4) 1_565 7_546 ?
Rb1 Rb1 Sn1 88.81(4) 5_656 7_546 ?
Sn1 Rb1 Sn1 96.05(4) 7_556 7_546 ?
F1 Rb2 F1 77.7(3) 7_556 4_546 ?
F1 Rb2 F1 74.6(2) 7_556 . ?
F1 Rb2 F1 109.74(13) 4_546 . ?
F1 Rb2 F1 109.74(13) 7_556 6 ?
F1 Rb2 F1 74.6(2) 4_546 6 ?
F1 Rb2 F1 57.4(2) . 6 ?
F1 Rb2 F3 103.21(18) 7_556 7_546 ?
F1 Rb2 F3 171.16(18) 4_546 7_546 ?
F1 Rb2 F3 78.81(18) . 7_546 ?
F1 Rb2 F3 112.8(2) 6 7_546 ?
F1 Rb2 F3 171.16(18) 7_556 4_556 ?
F1 Rb2 F3 103.21(18) 4_546 4_556 ?
F1 Rb2 F3 112.8(2) . 4_556 ?
F1 Rb2 F3 78.81(18) 6 4_556 ?
F3 Rb2 F3 74.6(3) 7_546 4_556 ?
F1 Rb2 F2 52.9(2) 7_556 7_546 ?
F1 Rb2 F2 125.2(2) 4_546 7_546 ?
F1 Rb2 F2 81.1(2) . 7_546 ?
F1 Rb2 F2 138.5(2) 6 7_546 ?
F3 Rb2 F2 52.5(2) 7_546 7_546 ?
F3 Rb2 F2 122.1(2) 4_556 7_546 ?
F1 Rb2 F2 125.2(2) 7_556 7_536 ?
F1 Rb2 F2 52.9(2) 4_546 7_536 ?
F1 Rb2 F2 138.5(2) . 7_536 ?
F1 Rb2 F2 81.1(2) 6 7_536 ?
F3 Rb2 F2 122.1(2) 7_546 7_536 ?
F3 Rb2 F2 52.5(2) 4_556 7_536 ?
F2 Rb2 F2 140.4(4) 7_546 7_536 ?
F1 Rb2 I4 104.14(12) 7_556 7_546 ?
F1 Rb2 I4 104.14(12) 4_546 7_546 ?
F1 Rb2 I4 144.77(13) . 7_546 ?
F1 Rb2 I4 144.77(13) 6 7_546 ?
F3 Rb2 I4 67.06(12) 7_546 7_546 ?
F3 Rb2 I4 67.06(12) 4_556 7_546 ?
F2 Rb2 I4 71.58(17) 7_546 7_546 ?
F2 Rb2 I4 71.58(17) 7_536 7_546 ?
F1 Rb2 Sn1 91.26(12) 7_556 . ?
F1 Rb2 Sn1 91.26(12) 4_546 . ?
F1 Rb2 Sn1 28.75(12) . . ?
F1 Rb2 Sn1 28.75(12) 6 . ?
F3 Rb2 Sn1 97.50(13) 7_546 . ?
F3 Rb2 Sn1 97.50(13) 4_556 . ?
F2 Rb2 Sn1 109.80(18) 7_546 . ?
F2 Rb2 Sn1 109.80(18) 7_536 . ?
I4 Rb2 Sn1 160.11(6) 7_546 . ?
F1 Rb2 Sn1 26.55(12) 7_556 7_556 ?
F1 Rb2 Sn1 93.71(14) 4_546 7_556 ?
F1 Rb2 Sn1 88.55(13) . 7_556 ?
F1 Rb2 Sn1 135.21(14) 6 7_556 ?
F3 Rb2 Sn1 84.11(14) 7_546 7_556 ?
F3 Rb2 Sn1 145.49(13) 4_556 7_556 ?
F2 Rb2 Sn1 31.64(19) 7_546 7_556 ?
F2 Rb2 Sn1 126.0(2) 7_536 7_556 ?
I4 Rb2 Sn1 79.81(3) 7_546 7_556 ?
Sn1 Rb2 Sn1 112.16(3) . 7_556 ?
F1 Rb2 Sn1 93.71(14) 7_556 7_546 ?
F1 Rb2 Sn1 26.55(12) 4_546 7_546 ?
F1 Rb2 Sn1 135.21(13) . 7_546 ?
F1 Rb2 Sn1 88.55(13) 6 7_546 ?
F3 Rb2 Sn1 145.49(13) 7_546 7_546 ?
F3 Rb2 Sn1 84.11(14) 4_556 7_546 ?
F2 Rb2 Sn1 126.0(2) 7_546 7_546 ?
F2 Rb2 Sn1 31.64(19) 7_536 7_546 ?
I4 Rb2 Sn1 79.81(3) 7_546 7_546 ?
Sn1 Rb2 Sn1 112.16(3) . 7_546 ?
Sn1 Rb2 Sn1 99.79(5) 7_556 7_546 ?
F3 Rb3 F3 80.2(3) 7_535 4_545 ?
F3 Rb3 I3 137.49(14) 7_535 1_545 ?
F3 Rb3 I3 137.49(15) 4_545 1_545 ?
F3 Rb3 I1 78.34(14) 7_535 . ?
F3 Rb3 I1 147.67(15) 4_545 . ?
I3 Rb3 I1 72.70(4) 1_545 . ?
F3 Rb3 I1 147.67(15) 7_535 1_545 ?
F3 Rb3 I1 78.35(14) 4_545 1_545 ?
I3 Rb3 I1 72.70(4) 1_545 1_545 ?
I1 Rb3 I1 108.72(6) . 1_545 ?
F3 Rb3 I2 85.32(13) 7_535 . ?
F3 Rb3 I2 85.32(13) 4_545 . ?
I3 Rb3 I2 111.60(5) 1_545 . ?
I1 Rb3 I2 69.12(3) . . ?
I1 Rb3 I2 69.12(3) 1_545 . ?
F3 Rb3 I4 129.41(15) 7_535 1_545 ?
F3 Rb3 I4 69.97(14) 4_545 1_545 ?
I3 Rb3 I4 69.49(4) 1_545 1_545 ?
I1 Rb3 I4 141.96(6) . 1_545 ?
I1 Rb3 I4 63.55(3) 1_545 1_545 ?
I2 Rb3 I4 129.77(3) . 1_545 ?
F3 Rb3 I4 69.97(14) 7_535 . ?
F3 Rb3 I4 129.41(15) 4_545 . ?
I3 Rb3 I4 69.49(4) 1_545 . ?
I1 Rb3 I4 63.55(3) . . ?
I1 Rb3 I4 141.96(6) 1_545 . ?
I2 Rb3 I4 129.77(3) . . ?
I4 Rb3 I4 98.69(5) 1_545 . ?
F3 Rb3 Sn3 88.83(14) 7_535 . ?
F3 Rb3 Sn3 88.83(14) 4_545 . ?
I3 Rb3 Sn3 76.04(4) 1_545 . ?
I1 Rb3 Sn3 114.49(4) . . ?
I1 Rb3 Sn3 114.49(4) 1_545 . ?
I2 Rb3 Sn3 172.36(6) . . ?
I4 Rb3 Sn3 51.86(3) 1_545 . ?
I4 Rb3 Sn3 51.86(3) . . ?
F3 Rb3 Sn1 121.95(14) 7_535 5_545 ?
F3 Rb3 Sn1 121.95(14) 4_545 5_545 ?
I3 Rb3 Sn1 61.70(4) 1_545 5_545 ?
I1 Rb3 Sn1 54.40(3) . 5_545 ?
I1 Rb3 Sn1 54.39(3) 1_545 5_545 ?
I2 Rb3 Sn1 49.90(3) . 5_545 ?
I4 Rb3 Sn1 108.51(4) 1_545 5_545 ?
I4 Rb3 Sn1 108.51(4) . 5_545 ?
Sn3 Rb3 Sn1 137.74(5) . 5_545 ?
F3 Rb3 Sn3 21.30(13) 7_535 7_535 ?
F3 Rb3 Sn3 90.35(15) 4_545 7_535 ?
I3 Rb3 Sn3 119.80(4) 1_545 7_535 ?
I1 Rb3 Sn3 78.06(2) . 7_535 ?
I1 Rb3 Sn3 167.44(5) 1_545 7_535 ?
I2 Rb3 Sn3 104.85(4) . 7_535 ?
I4 Rb3 Sn3 117.82(5) 1_545 7_535 ?
I4 Rb3 Sn3 50.39(3) . 7_535 ?
Sn3 Rb3 Sn3 70.20(3) . 7_535 ?
Sn1 Rb3 Sn3 130.67(3) 5_545 7_535 ?
F3 Rb3 Sn3 90.35(15) 7_535 7_525 ?
F3 Rb3 Sn3 21.30(13) 4_545 7_525 ?
I3 Rb3 Sn3 119.80(4) 1_545 7_525 ?
I1 Rb3 Sn3 167.44(5) . 7_525 ?
I1 Rb3 Sn3 78.06(2) 1_545 7_525 ?
I2 Rb3 Sn3 104.85(4) . 7_525 ?
I4 Rb3 Sn3 50.39(3) 1_545 7_525 ?
I4 Rb3 Sn3 117.82(5) . 7_525 ?
Sn3 Rb3 Sn3 70.20(3) . 7_525 ?
Sn1 Rb3 Sn3 130.67(3) 5_545 7_525 ?
Sn3 Rb3 Sn3 93.41(5) 7_535 7_525 ?
Sn2 I1 Rb1 139.92(5) . 7_545 ?
Sn2 I1 Rb1 151.20(5) . 3_444 ?
Rb1 I1 Rb1 68.88(5) 7_545 3_444 ?
Sn2 I1 Rb3 85.44(3) . 1_565 ?
Rb1 I1 Rb3 71.89(4) 7_545 1_565 ?
Rb1 I1 Rb3 110.35(4) 3_444 1_565 ?
Sn2 I1 Rb3 85.44(3) . . ?
Rb1 I1 Rb3 71.89(4) 7_545 . ?
Rb1 I1 Rb3 110.35(4) 3_444 . ?
Rb3 I1 Rb3 108.72(6) 1_565 . ?
Rb1 I2 Rb1 180.0 7_545 3_434 ?
Rb1 I2 Rb1 112.27(5) 7_545 7_535 ?
Rb1 I2 Rb1 67.73(5) 3_434 7_535 ?
Rb1 I2 Rb1 67.73(5) 7_545 3_444 ?
Rb1 I2 Rb1 112.27(5) 3_434 3_444 ?
Rb1 I2 Rb1 180.0 7_535 3_444 ?
Rb1 I2 Rb3 71.01(3) 7_545 . ?
Rb1 I2 Rb3 108.99(3) 3_434 . ?
Rb1 I2 Rb3 71.01(3) 7_535 . ?
Rb1 I2 Rb3 108.99(3) 3_444 . ?
Rb1 I2 Rb3 108.99(3) 7_545 5_534 ?
Rb1 I2 Rb3 71.01(3) 3_434 5_534 ?
Rb1 I2 Rb3 108.99(3) 7_535 5_534 ?
Rb1 I2 Rb3 71.01(3) 3_444 5_534 ?
Rb3 I2 Rb3 180.0 . 5_534 ?
Sn2 I3 Sn2 180.0 1_565 . ?
Sn2 I3 Rb3 90.0 1_565 5_545 ?
Sn2 I3 Rb3 90.0 . 5_545 ?
Sn2 I3 Rb3 90.0 1_565 1_565 ?
Sn2 I3 Rb3 90.0 . 1_565 ?
Rb3 I3 Rb3 180.00(4) 5_545 1_565 ?
Sn2 I4 Rb2 109.00(5) . 7_546 ?
Sn2 I4 Rb3 80.73(4) . 1_565 ?
Rb2 I4 Rb3 130.49(3) 7_546 1_565 ?
Sn2 I4 Rb3 80.73(4) . . ?
Rb2 I4 Rb3 130.49(3) 7_546 . ?
Rb3 I4 Rb3 98.69(5) 1_565 . ?
Sn1 F1 Rb1 125.2(3) . 7_556 ?
Sn1 F1 Rb2 114.5(3) . 7_556 ?
Rb1 F1 Rb2 99.5(2) 7_556 7_556 ?
Sn1 F1 Rb2 108.7(3) . . ?
Rb1 F1 Rb2 101.25(19) 7_556 . ?
Rb2 F1 Rb2 105.4(2) 7_556 . ?
Sn3 F2 Sn1 149.6(6) . 1_545 ?
Sn3 F2 Rb2 96.0(2) . 7_546 ?
Sn1 F2 Rb2 94.2(2) 1_545 7_546 ?
Sn3 F2 Rb2 96.0(2) . 7_536 ?
Sn1 F2 Rb2 94.2(2) 1_545 7_536 ?
Rb2 F2 Rb2 140.4(4) 7_546 7_536 ?
Sn3 F3 Rb3 129.1(3) . 7_535 ?
Sn3 F3 Rb1 106.3(2) . 1_545 ?
Rb3 F3 Rb1 106.4(2) 7_535 1_545 ?
Sn3 F3 Rb2 112.3(3) . 7_546 ?
Rb3 F3 Rb2 101.1(2) 7_535 7_546 ?
Rb1 F3 Rb2 97.1(2) 1_545 7_546 ?

_refine_diff_density_max         1.373
_refine_diff_density_min         -1.966
_refine_diff_density_rms         0.430

File: FASnI3/structures_from_costas_sesadri/polytypes/1530308.cif (part 1 of 9)
####################################################################### 
# 
# This file contains crystal structure data downloaded from the 
# Cambridge Structural Database (CSD) hosted by the Cambridge 
# Crystallographic Data Centre (CCDC).
# 
# Full information about CCDC data access policies and citation 
# guidelines are available at http://www.ccdc.cam.ac.uk/access/V1 
# 
# Audit and citation data items may have been added by the CCDC. 
# Please retain this information to preserve the provenance of 
# this file and to allow appropriate attribution of the data. 
# 
#######################################################################

data_6b.IPA3Sn2I7-120K
_audit_block_doi                 10.5517/ccdc.csd.cc1ncds6
_database_code_depnum_ccdc_archive 'CCDC 1530308'
loop_
_citation_id
_citation_doi
_citation_year
1 10.1021/acs.inorgchem.6b02764 2017
_audit_update_record             
;
2017-01-30 deposited with the CCDC.	2022-09-05 downloaded from the CCDC.
;
#=======================================================================

# 5. CHEMICAL DATA

_chemical_name_systematic        
; ?
;
_chemical_name_common            'Isopropylammonium Tin Iodide'
_chemical_formula_moiety         ((CH3)2C(H)NH3)3Sn2I7
_chemical_formula_structural     ?
_chemical_formula_analytical     ?
_chemical_formula_iupac          ?
_chemical_formula_sum            'C9 H30 I7 N3 Sn2'
_chemical_formula_weight         1306.1
_chemical_melting_point          ?
_chemical_compound_source        ?
_chemical_absolute_configuration ?

#=======================================================================

# 6. CRYSTAL DATA

_symmetry_cell_setting           tetragonal
_symmetry_space_group_name_H-M   'P 42 c m'
_symmetry_space_group_name_Hall  'P 4c;-2c'
_symmetry_Int_Tables_number      101

loop_
_space_group_symop_id
_space_group_symop_operation_xyz
1 x,y,z
2 -x,-y,z
3 -y,x,z+1/2
4 y,-x,z+1/2
5 x,-y,z+1/2
6 -x,y,z+1/2
7 -y,-x,z
8 y,x,z

_cell_length_a                   8.9525(3)
_cell_length_b                   8.9525(3)
_cell_length_c                   36.5514(15)
_cell_angle_alpha                90
_cell_angle_beta                 90
_cell_angle_gamma                90
_cell_volume                     2929.49(18)

loop_
_twin_individual_id
_twin_individual_mass_fraction_refined
_twin_individual_twin_matrix_11
_twin_individual_twin_matrix_12
_twin_individual_twin_matrix_13
_twin_individual_twin_matrix_21
_twin_individual_twin_matrix_22
_twin_individual_twin_matrix_23
_twin_individual_twin_matrix_31
_twin_individual_twin_matrix_32
_twin_individual_twin_matrix_33
1 0.5(4) 1 0 0 0 1 0 0 0 1
2 0.5(4) -1 0 0 0 1 0 0 0 -1
3 0.005(5) 0.875 0 1.875 0 -1 0 0.125 0 -0.875

_cell_formula_units_Z            4

_cell_measurement_reflns_used    8253
_cell_measurement_theta_min      1.72
_cell_measurement_theta_max      29.07
_cell_measurement_temperature    120
_cell_special_details            
; ?
;

_exptl_crystal_density_diffrn    2.9614
_exptl_crystal_density_meas      ?
_exptl_crystal_density_method    ?
_exptl_crystal_F_000             2264

_exptl_absorpt_coefficient_mu    9.082
_exptl_crystal_description       'rectangular needle'
_exptl_crystal_size_max          0.0545
_exptl_crystal_size_mid          0.0175
_exptl_crystal_size_min          0.0129
_exptl_crystal_size_rad          ?
_exptl_crystal_colour            Red
_exptl_absorpt_process_details   X-SHAPE
_exptl_absorpt_correction_type   integration
_exptl_absorpt_correction_T_min  0.5665
_exptl_absorpt_correction_T_max  0.8015
loop_
_exptl_crystal_face_index_h
_exptl_crystal_face_index_k
_exptl_crystal_face_index_l
_exptl_crystal_face_perp_dist
? ? ? ?

#=======================================================================

# 7. EXPERIMENTAL DATA

_exptl_special_details           ?

_diffrn_ambient_temperature      120
_diffrn_measurement_device       '2-circle goniometer'
_diffrn_measurement_device_type  'STOE IPDS 2'
_diffrn_detector                 'image plate (34 cm diameter)'
_diffrn_detector_type            STOE
_diffrn_detector_area_resol_mean 6.67
_diffrn_source                   
'sealed X-ray tube, 12 x 0.4 mm long-fine focus'
_diffrn_source_voltage           40
_diffrn_source_current           30
_diffrn_source_power             1.20
_diffrn_radiation_type           'Mo K\a'
_diffrn_radiation_wavelength     0.71073
_diffrn_radiation_monochromator  'plane graphite'
_diffrn_radiation_polarisn_norm  0
_diffrn_radiation_collimation    '0.5 mm diameter, monocapillary'
_diffrn_measurement_method       'rotation method'
_diffrn_measurement_details      
; 180 frames, detector distance = 100 mm
;


_diffrn_reflns_number            25819
_diffrn_reflns_theta_min         2.23
_diffrn_reflns_theta_max         25.21
_diffrn_reflns_theta_full        29.21
_diffrn_measured_fraction_theta_max 0.96
_diffrn_measured_fraction_theta_full 0.98
_diffrn_reflns_av_R_equivalents  0.0974
_diffrn_reflns_av_unetI/netI     0.0507
_diffrn_reflns_limit_h_min       -12
_diffrn_reflns_limit_h_max       11
_diffrn_reflns_limit_k_min       -12
_diffrn_reflns_limit_k_max       12
_diffrn_reflns_limit_l_min       -48
_diffrn_reflns_limit_l_max       48
_diffrn_reflns_reduction_process ?

_diffrn_standards_number         ?
_diffrn_standards_interval_count ?
_diffrn_standards_interval_time  ?
_diffrn_standards_decay_%        ?
loop_
_diffrn_standard_refln_index_h
_diffrn_standard_refln_index_k
_diffrn_standard_refln_index_l
? ? ?

_diffrn_radiation_probe          X-ray

#=======================================================================

# 8. REFINEMENT DATA

_refine_special_details          
; Carbon and Nitrogen atoms were refined isotropically due to the 
  heavily disordered nature of the cations. The C-C and the C-N
  bond distances and the N-C-C and C-C-C_bond angles were restrained to
  1.500(1) Angstrom and 108.00(1) degrees, respectively. The thermal
  parameters of the IPA molecules were restrained so that each cation
  has the same Uiso. The IPA ions inside the perovskite cavity were
  treated as disordered and the hydrogen atoms were not located. 
;

_reflns_number_total             3623
_reflns_number_gt                2800
_reflns_threshold_expression     I>2\s(I)

_refine_ls_structure_factor_coef Fsqd
_refine_ls_R_factor_gt           0.1263
_refine_ls_wR_factor_gt          0.2145
_refine_ls_R_factor_all          0.1546
_refine_ls_wR_factor_ref         0.2198
_refine_ls_goodness_of_fit_ref   3.90
_refine_ls_goodness_of_fit_gt    4.35
_refine_ls_restrained_S_gt       ?
_refine_ls_restrained_S_all      ?
_refine_ls_number_reflns         3623
_refine_ls_number_parameters     81
_refine_ls_number_restraints     10
_refine_ls_number_constraints    63
_refine_ls_weighting_scheme      sigma
_refine_ls_weighting_details     w=1/(\s^2^(I)+0.0004I^2^)
_refine_ls_hydrogen_treatment    constr
_refine_ls_shift/su_max          0.0491
_refine_ls_shift/su_mean         0.0029
_refine_diff_density_max         8.46
_refine_diff_density_min         -4.76
_refine_ls_extinction_method     none
_refine_ls_extinction_coef       ?
_refine_ls_abs_structure_details 
;  1631 of Friedel pairs used in the refinement
;
_refine_ls_abs_structure_Flack   ?
_refine_ls_abs_structure_Rogers  ?

loop_
_atom_type_symbol
_atom_type_scat_dispersion_real
_atom_type_scat_dispersion_imag
_atom_type_scat_source
C 0.0033 0.0016 'International Tables Vol C tables 4.2.6.8 and 6.1.1.1'
H 0.0000 0.0000 'International Tables Vol C tables 4.2.6.8 and 6.1.1.1'
I -0.4742 1.8119 'International Tables Vol C tables 4.2.6.8 and 6.1.1.1'
N 0.0061 0.0033 'International Tables Vol C tables 4.2.6.8 and 6.1.1.1'
Sn -0.6537 1.4246 'International Tables Vol C tables 4.2.6.8 and 6.1.1.1'

_computing_data_collection       'STOE X-AREA'
_computing_cell_refinement       'STOE X-AREA'
_computing_data_reduction        'STOE X-RED'
_computing_structure_solution    Superflip
_computing_structure_refinement  Jana2006
_computing_molecular_graphics    ?
_computing_publication_material  ?

loop_
_restr_distance_atom_site_label_1
_restr_distance_site_symmetry_1
_restr_distance_atom_site_label_2
_restr_distance_site_symmetry_2
_restr_distance_target
_restr_distance_target_weight_param
N1 . C1 . 1.5 0.001
C1 . C2 . 1.5 0.001
N2 . C3 . 1.5 0.001
C3 . C4 . 1.5 0.001
N3 . C5 . 1.5 0.001
C5 . C6 . 1.5 0.001

loop_
_restr_angle_atom_site_label_1
_restr_angle_site_symmetry_1
_restr_angle_atom_site_label_2
_restr_angle_site_symmetry_2
_restr_angle_atom_site_label_3
_restr_angle_site_symmetry_3
_restr_angle_target
_restr_angle_target_weight_param
N3 . C5 . C6 . 108 0.01
N1 . C1 . C2 . 108 0.01
C6 . C5 . C6 8_555 114 0.01
C2 . C1 . C2 8_555 114 0.01

loop_
_restr_torsion_atom_site_label_1
_restr_torsion_site_symmetry_1
_restr_torsion_atom_site_label_2
_restr_torsion_site_symmetry_2
_restr_torsion_atom_site_label_3
_restr_torsion_site_symmetry_3
_restr_torsion_atom_site_label_4
_restr_torsion_site_symmetry_4
_restr_torsion_angle_target
_restr_torsion_weight_param
? ? ? ? ? ? ? ? ? ?

loop_
_restr_equal_distance_atom_site_label_1
_restr_equal_distance_site_symmetry_1
_restr_equal_distance_atom_site_label_2
_restr_equal_distance_site_symmetry_2
_restr_equal_distance_class_class_id
_restr_equal_distance_class_target_weight_param
? ? ? ? ? ?

loop_
_restr_equal_angle_atom_site_label_1
_restr_equal_angle_site_symmetry_1
_restr_equal_angle_atom_site_label_2
_restr_equal_angle_site_symmetry_2
_restr_equal_angle_atom_site_label_3
_restr_equal_angle_site_symmetry_3
_restr_equal_angle_class_class_id
_restr_equal_angle_class_target_weight_param
? ? ? ? ? ? ? ?

loop_
_restr_equal_torsion_atom_site_label_1
_restr_equal_torsion_site_symmetry_1
_restr_equal_torsion_atom_site_label_2
_restr_equal_torsion_site_symmetry_2
_restr_equal_torsion_atom_site_label_3
_restr_equal_torsion_site_symmetry_3
_restr_equal_torsion_atom_site_label_4
_restr_equal_torsion_site_symmetry_4
_restr_equal_torsion_class_class_id
_restr_equal_torsion_class_target_weight_param
? ? ? ? ? ? ? ? ? ?


#=======================================================================

# 9. ATOMIC COORDINATES AND DISPLACEMENT PARAMETERS

loop_
_atom_site_label
_atom_site_type_symbol
_atom_site_fract_x
_atom_site_fract_y
_atom_site_fract_z
_atom_site_adp_type
_atom_site_U_iso_or_equiv
_atom_site_site_symmetry_multiplicity
_atom_site_occupancy
_atom_site_calc_flag
_atom_site_refinement_flags
_atom_site_disorder_assembly
_atom_site_disorder_group
Sn1 Sn 0.7473(5) 0.2527(5) 0.30145(17) Uani 0.0454(13) 4 1 d . . .
Sn2 Sn 0.2459(5) 0.2459(5) -0.00539(17) Uani 0.0436(13) 4 1 d . . .
I1 I 0.5 0.5 0.3160(2) Uani 0.0493(17) 2 1 d . . .
I2 I 0.6851(4) 0.3149(4) 0.22045(16) Uani 0.0483(10) 4 1 d . . .
I3 I 0.5 0 0.2991(2) Uani 0.068(3) 4 1 d . . .
I4 I 0 0 0.2862(3) Uani 0.066(3) 2 1 d . . .
I5 I 0.1990(6) 0.1990(6) 0.07598(15) Uani 0.118(2) 4 1 d . . .
I6 I 0 0.5 -0.00058(17) Uani 0.056(2) 4 1 d . . .
I7 I 0 0 -0.0137(3) Uani 0.067(3) 2 1 d . . .
I8 I -0.5 0.5 0.0120(3) Uani 0.072(4) 2 1 d . . .
I9 I 0.2506(16) 0.2506(16) -0.1024(3) Uani 0.1273(14) 4 1 d . . .
N1 N 0.292(7) 0.292(7) 0.2389(17) Uiso 0.135(18) 4 1 d . . .
C1 C 0.273(5) 0.273(5) 0.1984(16) Uiso 0.135(18) 4 1 d . . .
C2 C 0.116(5) 0.314(5) 0.1887(18) Uiso 0.135(18) 8 1 d . . .
N2 N -0.230(4) 0.230(4) 0.0552(8) Uiso 0.035(6) 4 1 d . . .
C3 C -0.242(3) 0.242(3) 0.0960(8) Uiso 0.035(6) 4 1 d . . .
C4 C -0.400(3) 0.223(3) 0.1093(10) Uiso 0.035(6) 8 1 d . . .
N3 N 0.212848 0.212848 0.372397 Uiso 0.39(6) 4 1 d . . .
C5 C 0.283(8) 0.283(8) 0.405(2) Uiso 0.39(6) 4 1 d . . .
C6 C 0.163(13) 0.361(13) 0.4266(14) Uiso 0.39(6) 8 1 d . . .
H1n1 H 0.30115 0.204372 0.249064 Uiso 0.1618 8 0.5 d . . .
H2n1 H 0.371094 0.34487 0.243311 Uiso 0.1618 8 0.5 d . . .
H3n1 H 0.213693 0.336696 0.247837 Uiso 0.1618 8 0.5 d . . .
H1c1 H 0.337544 0.337544 0.184431 Uiso 0.1618 4 1 d . . .
H1c2 H 0.101473 0.304109 0.162798 Uiso 0.1618 8 1 d . . .
H2c2 H 0.047802 0.249529 0.201373 Uiso 0.1618 8 1 d . . .
H3c2 H 0.097028 0.416013 0.195769 Uiso 0.1618 8 1 d . . .
H1n2 H -0.231044 0.135882 0.048974 Uiso 0.0417 8 0.5 d . . .
H2n2 H -0.304294 0.275717 0.044991 Uiso 0.0417 8 0.5 d . . .
K3n2 H -0.146199 0.269938 0.048054 Uiso 0.0417 8 0.5 d . . .
H1c3 H -0.17027 0.17027 0.104183 Uiso 0.0417 4 1 d . . .
H1c4 H -0.410847 0.271862 0.132595 Uiso 0.0417 8 1 d . . .
H2c4 H -0.46741 0.267409 0.092019 Uiso 0.0417 8 1 d . . .
H3c4 H -0.421701 0.119002 0.111842 Uiso 0.0417 8 1 d . . .

loop_
_atom_site_aniso_label
_atom_site_aniso_type_symbol
_atom_site_aniso_U_11
_atom_site_aniso_U_22
_atom_site_aniso_U_33
_atom_site_aniso_U_12
_atom_site_aniso_U_13
_atom_site_aniso_U_23
Sn1 Sn 0.0459(18) 0.0459(18) 0.044(3) -0.002(2) -0.002(2) 0.002(2)
Sn2 Sn 0.0432(17) 0.0432(17) 0.044(3) 0.002(2) 0.012(2) 0.012(2)
I1 I 0.055(3) 0.055(3) 0.037(3) 0.015(3) 0 0
I2 I 0.0421(10) 0.0421(10) 0.061(3) -0.009(2) 0.0002(19) -0.0002(19)
I3 I 0.040(4) 0.040(4) 0.123(6) -0.014(2) 0 0
I4 I 0.044(3) 0.044(3) 0.110(9) 0.008(3) 0 0
I5 I 0.168(4) 0.168(4) 0.0164(19) -0.040(6) -0.001(2) -0.001(2)
I6 I 0.040(3) 0.043(3) 0.085(4) 0.011(2) 0 0
I7 I 0.033(2) 0.033(2) 0.134(8) -0.012(3) 0 0
I8 I 0.042(3) 0.042(3) 0.131(10) -0.009(3) 0 0
I9 I 0.158(3) 0.158(3) 0.065(2) 0.021(4) 0.034(2) 0.034(2)

loop_
_jana_atom_site_ADP_C_label
_jana_atom_site_ADP_C_type_symbol
_jana_atom_site_ADP_C_111
_jana_atom_site_ADP_C_112
_jana_atom_site_ADP_C_113
_jana_atom_site_ADP_C_122
_jana_atom_site_ADP_C_123
_jana_atom_site_ADP_C_133
_jana_atom_site_ADP_C_222
_jana_atom_site_ADP_C_223
_jana_atom_site_ADP_C_233
_jana_atom_site_ADP_C_333
? ? ? ? ? ? ? ? ? ? ? ?

loop_
_jana_atom_site_ADP_D_label
_jana_atom_site_ADP_D_type_symbol
_jana_atom_site_ADP_D_1111
_jana_atom_site_ADP_D_1112
_jana_atom_site_ADP_D_1113
_jana_atom_site_ADP_D_1122
_jana_atom_site_ADP_D_1123
_jana_atom_site_ADP_D_1133
_jana_atom_site_ADP_D_1222
_jana_atom_site_ADP_D_1223
_jana_atom_site_ADP_D_1233
_jana_atom_site_ADP_D_1333
_jana_atom_site_ADP_D_2222
_jana_atom_site_ADP_D_2223
_jana_atom_site_ADP_D_2233
_jana_atom_site_ADP_D_2333
_jana_atom_site_ADP_D_3333
? ? ? ? ? ? ? ? ? ? ? ? ? ? ? ? ?

loop_
_jana_atom_site_ADP_E_label
_jana_atom_site_ADP_E_type_symbol
_jana_atom_site_ADP_E_11111
_jana_atom_site_ADP_E_11112
_jana_atom_site_ADP_E_11113
_jana_atom_site_ADP_E_11122
_jana_atom_site_ADP_E_11123
_jana_atom_site_ADP_E_11133
_jana_atom_site_ADP_E_11222
_jana_atom_site_ADP_E_11223
_jana_atom_site_ADP_E_11233
_jana_atom_site_ADP_E_11333
_jana_atom_site_ADP_E_12222
_jana_atom_site_ADP_E_12223
_jana_atom_site_ADP_E_12233
_jana_atom_site_ADP_E_12333
_jana_atom_site_ADP_E_13333
_jana_atom_site_ADP_E_22222
_jana_atom_site_ADP_E_22223
_jana_atom_site_ADP_E_22233
_jana_atom_site_ADP_E_22333
_jana_atom_site_ADP_E_23333
_jana_atom_site_ADP_E_33333
? ? ? ? ? ? ? ? ? ? ? ? ? ? ? ? ? ? ? ? ? ? ?

loop_
_jana_atom_site_ADP_F_label
_jana_atom_site_ADP_F_type_symbol
_jana_atom_site_ADP_F_111111
_jana_atom_site_ADP_F_111112
_jana_atom_site_ADP_F_111113
_jana_atom_site_ADP_F_111122
_jana_atom_site_ADP_F_111123
_jana_atom_site_ADP_F_111133
_jana_atom_site_ADP_F_111222
_jana_atom_site_ADP_F_111223
_jana_atom_site_ADP_F_111233
_jana_atom_site_ADP_F_111333
_jana_atom_site_ADP_F_112222
_jana_atom_site_ADP_F_112223
_jana_atom_site_ADP_F_112233
_jana_atom_site_ADP_F_112333
_jana_atom_site_ADP_F_113333
_jana_atom_site_ADP_F_122222
_jana_atom_site_ADP_F_122223
_jana_atom_site_ADP_F_122233
_jana_atom_site_ADP_F_122333
_jana_atom_site_ADP_F_123333
_jana_atom_site_ADP_F_133333
_jana_atom_site_ADP_F_222222
_jana_atom_site_ADP_F_222223
_jana_atom_site_ADP_F_222233
_jana_atom_site_ADP_F_222333
_jana_atom_site_ADP_F_223333
_jana_atom_site_ADP_F_233333
_jana_atom_site_ADP_F_333333
? ? ? ? ? ? ? ? ? ? ? ? ? ? ? ? ? ? ? ? ? ? ? ? ? ? ? ? ? ?


#=======================================================================

# 10. MOLECULAR GEOMETRY


loop_
_geom_bond_atom_site_label_1
_geom_bond_atom_site_label_2
_geom_bond_site_symmetry_1
_geom_bond_site_symmetry_2
_geom_bond_distance
_geom_bond_publ_flag
Sn1 I1 . . 3.175(5) ?
Sn1 I2 . . 3.063(8) ?
Sn1 I3 . . 3.167(5) ?
Sn1 I3 . 7_665 3.167(5) ?
Sn1 I4 . 1_655 3.248(5) ?
Sn1 I9 . 3_655 3.516(14) ?
Sn2 I5 . . 3.033(8) ?
Sn2 I6 . . 3.171(5) ?
Sn2 I6 . 7_655 3.171(5) ?
Sn2 I7 . . 3.128(5) ?
Sn2 I8 . 1_655 3.279(5) ?
Sn2 I9 . . 3.545(14) ?
I1 N1 . . 3.86(6) ?
I1 N1 . 2_665 3.86(6) ?
I1 N3 . . 4.180(4) ?
I1 N3 . 2_665 4.180(4) ?
I2 N1 . . 3.59(6) ?
I2 N1 . 2_665 3.59(6) ?
I3 N1 . . 3.89(6) ?
I3 N1 . 2_655 3.89(6) ?
I3 N3 . . 4.173(5) ?
I3 N3 . 2_655 4.173(5) ?
I4 N1 . . 4.08(6) ?
I4 N1 . 2_555 4.08(6) ?
I4 N3 . . 4.146(8) ?
I4 N3 . 2_555 4.146(8) ?
I5 N2 . . 3.92(3) ?
I5 N2 . 2_555 3.92(3) ?
I6 N2 . . 3.77(3) ?
I6 N2 . 2_565 3.77(3) ?
I7 N2 . . 3.85(3) ?
I7 N2 . 2_555 3.85(3) ?
I8 N2 . . 3.77(3) ?
I8 N2 . 2_465 3.77(3) ?
I9 N3 . 3_554 4.264(14) ?
I9 N3 . 4_554 4.264(14) ?
N1 C1 . . 1.50(9) ?
C1 C2 . . 1.50(6) ?
C1 C2 . 8_555 1.50(6) ?
N2 C3 . . 1.50(4) ?
C3 C4 . . 1.50(4) ?
C3 C4 . 7_555 1.50(4) ?
N3 C5 . . 1.50(7) ?
C5 C6 . . 1.50(13) ?
C5 C6 . 8_555 1.50(13) ?

loop_
_geom_angle_atom_site_label_1
_geom_angle_atom_site_label_2
_geom_angle_atom_site_label_3
_geom_angle_site_symmetry_1
_geom_angle_site_symmetry_2
_geom_angle_site_symmetry_3
_geom_angle
_geom_angle_publ_flag
I1 Sn1 I2 . . . 84.7(2) ?
I1 Sn1 I3 . . . 90.88(13) ?
I1 Sn1 I3 . . 7_665 90.88(13) ?
I1 Sn1 I4 . . 1_655 179.7(3) ?
I1 Sn1 I9 . . 3_655 80.8(3) ?
I2 Sn1 I3 . . . 88.7(2) ?
I2 Sn1 I3 . . 7_665 88.7(2) ?
I2 Sn1 I4 . . 1_655 95.0(2) ?
I2 Sn1 I9 . . 3_655 165.6(3) ?
I3 Sn1 I3 . . 7_665 176.7(3) ?
I3 Sn1 I4 . . 1_655 89.11(13) ?
I3 Sn1 I9 . . 3_655 91.5(3) ?
I3 Sn1 I4 7_665 . 1_655 89.11(13) ?
I3 Sn1 I9 7_665 . 3_655 91.5(3) ?
I4 Sn1 I9 1_655 . 3_655 99.4(3) ?
I5 Sn2 I6 . . . 87.1(2) ?
I5 Sn2 I6 . . 7_655 87.1(2) ?
I5 Sn2 I7 . . . 84.3(2) ?
I5 Sn2 I8 . . 1_655 90.1(3) ?
I5 Sn2 I9 . . . 169.7(3) ?
I6 Sn2 I6 . . 7_655 173.4(3) ?
I6 Sn2 I7 . . . 91.25(12) ?
I6 Sn2 I8 . . 1_655 88.46(12) ?
I6 Sn2 I9 . . . 93.2(3) ?
I6 Sn2 I7 7_655 . . 91.25(12) ?
I6 Sn2 I8 7_655 . 1_655 88.46(12) ?
I6 Sn2 I9 7_655 . . 93.2(3) ?
I7 Sn2 I8 . . 1_655 174.4(3) ?
I7 Sn2 I9 . . . 85.4(3) ?
I8 Sn2 I9 1_655 . . 100.2(3) ?
Sn1 I1 Sn1 . . 2_665 160.8(3) ?
Sn1 I1 N1 . . . 83.0(9) ?
Sn1 I1 N1 . . 2_665 83.0(9) ?
Sn1 I1 N3 . . . 94.73(11) ?
Sn1 I1 N3 . . 2_665 94.73(11) ?
Sn1 I1 N1 2_665 . . 83.0(9) ?
Sn1 I1 N1 2_665 . 2_665 83.0(9) ?
Sn1 I1 N3 2_665 . . 94.73(11) ?
Sn1 I1 N3 2_665 . 2_665 94.73(11) ?
N1 I1 N1 . . 2_665 86.2(13) ?
N1 I1 N3 . . . 76.5(9) ?
N1 I1 N3 . . 2_665 162.7(9) ?
N1 I1 N3 2_665 . . 162.7(9) ?
N1 I1 N3 2_665 . 2_665 76.5(9) ?
N3 I1 N3 . . 2_665 120.87(18) ?
Sn1 I2 N1 . . . 89.2(10) ?
Sn1 I2 N1 . . 2_665 89.2(10) ?
N1 I2 N1 . . 2_665 94.5(14) ?
Sn1 I3 Sn1 . . 2_655 176.9(3) ?
Sn1 I3 N1 . . . 82.6(9) ?
Sn1 I3 N1 . . 2_655 99.2(9) ?
Sn1 I3 N3 . . . 94.99(14) ?
Sn1 I3 N3 . . 2_655 83.01(13) ?
Sn1 I3 N1 2_655 . . 99.2(9) ?
Sn1 I3 N1 2_655 . 2_655 82.6(9) ?
Sn1 I3 N3 2_655 . . 83.01(13) ?
Sn1 I3 N3 2_655 . 2_655 94.99(14) ?
N1 I3 N1 . . 2_655 111.1(13) ?
N1 I3 N3 . . . 76.2(9) ?
N1 I3 N3 . . 2_655 164.7(9) ?
N1 I3 N3 2_655 . . 164.7(9) ?
N1 I3 N3 2_655 . 2_655 76.2(9) ?
N3 I3 N3 . . 2_655 100.14(17) ?
Sn1 I4 Sn1 1_455 . 2_655 160.2(4) ?
Sn1 I4 N1 1_455 . . 94.2(9) ?
Sn1 I4 N1 1_455 . 2_555 94.2(9) ?
Sn1 I4 N3 1_455 . . 82.50(17) ?
Sn1 I4 N3 1_455 . 2_555 82.50(17) ?
Sn1 I4 N1 2_655 . . 94.2(9) ?
Sn1 I4 N1 2_655 . 2_555 94.2(9) ?
Sn1 I4 N3 2_655 . . 82.50(17) ?
Sn1 I4 N3 2_655 . 2_555 82.50(17) ?
N1 I4 N1 . . 2_555 129.8(13) ?
N1 I4 N3 . . . 74.5(9) ?
N1 I4 N3 . . 2_555 155.6(9) ?
N1 I4 N3 2_555 . . 155.6(9) ?
N1 I4 N3 2_555 . 2_555 74.5(9) ?
N3 I4 N3 . . 2_555 81.08(18) ?
Sn2 I5 N2 . . . 86.3(5) ?
Sn2 I5 N2 . . 2_555 86.3(5) ?
N2 I5 N2 . . 2_555 95.7(7) ?
Sn2 I6 Sn2 . . 2_565 173.6(3) ?
Sn2 I6 N2 . . . 87.0(5) ?
Sn2 I6 N2 . . 2_565 96.4(5) ?
Sn2 I6 N2 2_565 . . 96.4(5) ?
Sn2 I6 N2 2_565 . 2_565 87.0(5) ?
N2 I6 N2 . . 2_565 114.6(7) ?
Sn2 I7 Sn2 . . 2_555 168.9(4) ?
Sn2 I7 N2 . . . 86.4(5) ?
Sn2 I7 N2 . . 2_555 86.4(5) ?
Sn2 I7 N2 2_555 . . 86.4(5) ?
Sn2 I7 N2 2_555 . 2_555 86.4(5) ?
N2 I7 N2 . . 2_555 98.2(7) ?
Sn2 I8 Sn2 1_455 . 2_565 157.7(4) ?
Sn2 I8 N2 1_455 . . 94.7(5) ?
Sn2 I8 N2 1_455 . 2_465 94.7(5) ?
Sn2 I8 N2 2_565 . . 94.7(5) ?
Sn2 I8 N2 2_565 . 2_465 94.7(5) ?
N2 I8 N2 . . 2_465 130.4(7) ?
Sn1 I9 Sn2 4_564 . . 179.5(5) ?
Sn1 I9 N3 4_564 . 3_554 77.8(3) ?
Sn1 I9 N3 4_564 . 4_554 77.8(3) ?
Sn2 I9 N3 . . 3_554 101.8(3) ?
Sn2 I9 N3 . . 4_554 101.8(3) ?
N3 I9 N3 3_554 . 4_554 78.4(2) ?
I1 N1 I2 . . . 68.6(11) ?
I1 N1 I2 . . 2_665 68.6(11) ?
I1 N1 I3 . . . 71.3(11) ?
I1 N1 I3 . . 7_565 71.3(11) ?
I1 N1 I4 . . . 108.0(15) ?
I1 N1 C1 . . . 146(4) ?
I2 N1 I2 . . 2_665 81.5(13) ?
I2 N1 I3 . . . 71.0(11) ?
I2 N1 I3 . . 7_565 137.4(18) ?
I2 N1 I4 . . . 138.1(18) ?
I2 N1 C1 . . . 86(3) ?
I2 N1 I3 2_665 . . 137.4(18) ?
I2 N1 I3 2_665 . 7_565 71.0(11) ?
I2 N1 I4 2_665 . . 138.1(18) ?
I2 N1 C1 2_665 . . 86(3) ?
I3 N1 I3 . . 7_565 108.9(15) ?
I3 N1 I4 . . . 68.7(10) ?
I3 N1 C1 . . . 123(3) ?
I3 N1 I4 7_565 . . 68.7(10) ?
I3 N1 C1 7_565 . . 123(3) ?
I4 N1 C1 . . . 106(3) ?
N1 C1 C2 . . . 108(5) ?
N1 C1 C2 . . 8_555 108(5) ?
C2 C1 C2 . . 8_555 114(4) ?
I5 N2 I5 . . 2_555 80.0(6) ?
I5 N2 I6 . . . 67.4(5) ?
I5 N2 I6 . . 7_555 133.9(9) ?
I5 N2 I7 . . . 64.3(5) ?
I5 N2 I8 . . . 139.0(9) ?
I5 N2 C3 . . . 83.5(16) ?
I5 N2 I6 2_555 . . 133.9(9) ?
I5 N2 I6 2_555 . 7_555 67.4(5) ?
I5 N2 I7 2_555 . . 64.3(5) ?
I5 N2 I8 2_555 . . 139.0(9) ?
I5 N2 C3 2_555 . . 83.5(16) ?
I6 N2 I6 . . 7_555 114.0(8) ?
I6 N2 I7 . . . 72.4(6) ?
I6 N2 I8 . . . 73.2(6) ?
I6 N2 C3 . . . 122.0(19) ?
I6 N2 I7 7_555 . . 72.4(6) ?
I6 N2 I8 7_555 . . 73.2(6) ?
I6 N2 C3 7_555 . . 122.0(19) ?
I7 N2 I8 . . . 114.3(8) ?
I7 N2 C3 . . . 137.1(19) ?
I8 N2 C3 . . . 108.6(18) ?
N2 C3 C4 . . . 113(3) ?
N2 C3 C4 . . 7_555 113(3) ?
C4 C3 C4 . . 7_555 96(2) ?
I1 N3 I3 . . . 65.50(6) ?
I1 N3 I3 . . 7_565 65.50(6) ?
I1 N3 I4 . . . 100.97(13) ?
I1 N3 I9 . . 3_555 131.03(19) ?
I1 N3 I9 . . 4_555 131.03(19) ?
I1 N3 C5 . . . 83(3) ?
I3 N3 I3 . . 7_565 98.66(12) ?
I3 N3 I4 . . . 65.51(8) ?
I3 N3 I9 . . 3_555 140.76(19) ?
I3 N3 I9 . . 4_555 69.25(19) ?
I3 N3 C5 . . . 117(3) ?
I3 N3 I4 7_565 . . 65.51(8) ?
I3 N3 I9 7_565 . 3_555 69.25(19) ?
I3 N3 I9 7_565 . 4_555 140.76(19) ?
I3 N3 C5 7_565 . . 117(3) ?
I4 N3 I9 . . 3_555 75.74(19) ?
I4 N3 I9 . . 4_555 75.74(19) ?
I4 N3 C5 . . . 176(3) ?
I9 N3 I9 3_555 . 4_555 96.2(3) ?
I9 N3 C5 3_555 . . 102(3) ?
I9 N3 C5 4_555 . . 102(3) ?
N3 C5 C6 . . . 108(6) ?
N3 C5 C6 . . 8_555 108(6) ?
C6 C5 C6 . . 8_555 114(7) ?

loop_
_geom_torsion_atom_site_label_1
_geom_torsion_atom_site_label_2
_geom_torsion_atom_site_label_3
_geom_torsion_atom_site_label_4
_geom_torsion_site_symmetry_1
_geom_torsion_site_symmetry_2
_geom_torsion_site_symmetry_3
_geom_torsion_site_symmetry_4
_geom_torsion
_geom_torsion_publ_flag
? ? ? ? ? ? ? ? ? ?

loop_
_geom_hbond_atom_site_label_D
_geom_hbond_atom_site_label_H
_geom_hbond_atom_site_label_A
_geom_hbond_site_symmetry_D
_geom_hbond_site_symmetry_H
_geom_hbond_site_symmetry_A
_geom_hbond_distance_DH
_geom_hbond_distance_HA
_geom_hbond_distance_DA
_geom_hbond_angle_DHA
_geom_hbond_publ_flag
C4 H3c4 min5 . . 7_555 0.96 1.28 2.19(3) 155.43 ?


#=======================================================================

# 11. STRUCTURE-FACTOR LIST

loop_
_refln_index_h
_refln_index_k
_refln_index_l
_refln_F_squared_calc
_refln_F_squared_meas
_refln_F_squared_sigma
_refln_observed_status
1 1 0 416. 1284. 600. <
0 2 0 32483. 16263. 783. o
1 3 0 6120. 3537. 335. o
3 3 0 28556. 16232. 624. o
0 4 0 880827. 1005430. 18643. o
2 4 0 30512. 46042. 823. o
4 4 0 417490. 508386. 9043. o
1 5 0 3359. 1453. 246. o
3 5 0 17853. 12979. 327. o
5 5 0 9877. 6368. 407. o
0 6 0 53753. 82778. 1408. o
2 6 0 259945. 256261. 951. o
4 6 0 19445. 20221. 269. o
6 6 0 134246. 141178. 119. o
1 7 0 322. 779. 231. o
3 7 0 921. 347. 253. <
5 7 0 1675. 1979. 241. o
7 7 0 283. 1021. 452. <
0 8 0 92787. 70452. 1113. o
2 8 0 26481. 35652. 691. o
4 8 0 84404. 82557. 518. o
6 8 0 3324. 1884. 329. o
1 9 0 155. 347. 263. <
3 9 0 114. 916. 305. <
5 9 0 67. 1253. 304. o
0 10 0 11419. 13189. 428. o
2 10 0 33538. 24726. 515. o
1 1 1 251212. 219272. 2519. o
1 1 -1 251415. 201420. 2821. o
1 2 1 39916. 32463. 611. o
1 2 -1 40098. 31610. 593. o
2 2 1 8961. 7358. 543. o
2 2 -1 9013. 13958. 539. o
1 3 1 149732. 146525. 849. o
1 3 -1 150101. 145294. 858. o
2 3 1 8218. 6147. 317. o
2 3 -1 8182. 6295. 337. o
3 3 1 68651. 73294. 526. o
3 3 -1 68256. 70715. 542. o
1 4 1 21711. 23031. 301. o
1 4 -1 21604. 24084. 300. o
2 4 1 6181. 2147. 317. o
2 4 -1 6203. 2042. 317. o
3 4 1 3889. 5579. 276. o
3 4 -1 3909. 5474. 288. o
4 4 1 7809. 4400. 423. o
4 4 -1 7804. 4389. 433. o
1 5 1 34336. 30147. 437. o
1 5 -1 34909. 30979. 434. o
2 5 1 979. 916. 274. o
2 5 -1 963. 1105. 252. o
3 5 1 39118. 41747. 266. o
3 5 -1 39055. 41789. 276. o
4 5 1 1319. 958. 243. o
4 5 -1 1333. 1305. 263. o
5 5 1 10086. 9316. 405. o
5 5 -1 10097. 9453. 415. o
1 6 1 4214. 5074. 248. o
1 6 -1 4199. 5126. 291. o
2 6 1 1285. 1274. 263. o
2 6 -1 1309. 1095. 284. o
3 6 1 909. 1547. 241. o
3 6 -1 915. 1789. 262. o
4 6 1 1443. 842. 232. o
4 6 -1 1417. 1284. 263. o
5 6 1 197. 611. 242. <
5 6 -1 206. -42. 263. <
6 6 1 894. 916. 347. <
6 6 -1 911. 1232. 410. <
1 7 1 11668. 7105. 291. o
1 7 -1 12021. 7579. 283. o
2 7 1 2683. 3674. 217. o
2 7 -1 2644. 3537. 239. o
3 7 1 4885. 4379. 276. o
3 7 -1 4967. 4010. 257. o
4 7 1 3742. 4937. 268. o
4 7 -1 3807. 4526. 271. o
5 7 1 16186. 17358. 310. o
5 7 -1 16276. 16884. 296. o
6 7 1 725. 1084. 263. o
6 7 -1 724. 1011. 263. o
7 7 1 2425. 2368. 442. o
7 7 -1 2426. 2768. 431. o
1 8 1 87. -211. 253. <
1 8 -1 95. 274. 253. <
2 8 1 176. 263. 232. <
2 8 -1 177. -200. 274. <
3 8 1 93. 358. 253. <
3 8 -1 94. 211. 253. <
4 8 1 72. 589. 273. <
4 8 -1 69. 400. 305. <
5 8 1 141. 716. 284. <
5 8 -1 142. 589. 295. <
6 8 1 6. 958. 326. <
6 8 -1 6. 1200. 304. o
7 8 1 45. 684. 305. <
7 8 -1 45. 874. 305. <
1 9 1 2695. 1453. 286. o
1 9 -1 2825. 1200. 287. o
2 9 1 690. 1968. 282. o
2 9 -1 676. 1558. 273. o
3 9 1 5800. 5147. 319. o
3 9 -1 5819. 5200. 298. o
4 9 1 1000. 1663. 304. o
4 9 -1 1020. 1589. 326. o
5 9 1 660. 1747. 315. o
5 9 -1 655. 1800. 283. o
1 10 1 572. 1589. 294. o
1 10 -1 581. 1558. 283. o
2 10 1 420. 1232. 315. o
2 10 -1 432. 979. 305. o
3 10 1 37. 874. 305. <
3 10 -1 38. 737. 273. <
0 1 2 8227. 5389. 691. o
0 1 -2 8396. 5084. 661. o
1 1 2 317. 389. 589. <
1 1 -2 312. 537. 684. <
0 2 2 19411. 29537. 454. o
0 2 -2 19452. 29200. 675. o
1 2 2 7780. 6737. 384. o
1 2 -2 7868. 6810. 426. o
2 2 2 114468. 119504. 682. o
2 2 -2 114469. 116841. 797. o
0 3 2 66286. 50610. 869. o
0 3 -2 66617. 52126. 1056. o
1 3 2 2913. 695. 308. <
1 3 -2 2883. 947. 287. o
2 3 2 19113. 16568. 399. o
2 3 -2 19136. 16589. 380. o
3 3 2 10210. 4137. 424. o
3 3 -2 10108. 4021. 424. o
0 4 2 103407. 118389. 2267. o
0 4 -2 102872. 126241. 2420. o
1 4 2 116. 253. 305. <
1 4 -2 109. 358. 253. <
2 4 2 111. 1189. 315. o
2 4 -2 124. 958. 273. o
3 4 2 1561. 1158. 264. o
3 4 -2 1579. 1232. 285. o
4 4 2 53616. 59947. 323. o
4 4 -2 53747. 60926. 315. o
0 5 2 25033. 25094. 483. o
0 5 -2 24974. 25568. 476. o
1 5 2 952. 863. 242. o
1 5 -2 960. 958. 253. o
2 5 2 16202. 15768. 322. o
2 5 -2 16083. 15589. 281. o
3 5 2 7119. 2032. 282. o
3 5 -2 7110. 2642. 291. o
4 5 2 327. 716. 252. <
4 5 -2 319. 621. 221. <
5 5 2 3279. 2442. 360. o
5 5 -2 3300. 2368. 349. o
0 6 2 2441. 1242. 380. o
0 6 -2 2333. 1432. 338. o
1 6 2 282. 737. 221. o
1 6 -2 273. 442. 295. <
2 6 2 49006. 57652. 1105. o
2 6 -2 48728. 58231. 1112. o
3 6 2 3021. 2316. 275. o
3 6 -2 3037. 2600. 233. o
4 6 2 1618. 1979. 273. o
4 6 -2 1642. 2084. 241. o
5 6 2 954. 758. 253. <
5 6 -2 1012. 705. 253. <
6 6 2 7224. 6484. 393. o
6 6 -2 7165. 6516. 403. o
0 7 2 3964. 2947. 350. o
0 7 -2 3968. 3484. 359. o
1 7 2 192. 432. 221. <
1 7 -2 186. 305. 242. <
2 7 2 1611. 1768. 231. o
2 7 -2 1607. 1989. 262. o
3 7 2 182. 600. 252. <
3 7 -2 178. -189. 253. <
4 7 2 793. 84. 274. <
4 7 -2 790. 716. 253. <
5 7 2 666. 568. 274. <
5 7 -2 685. 505. 263. <
6 7 2 24. 211. 274. <
6 7 -2 21. 621. 273. <
7 7 2 53. 758. 463. <
7 7 -2 49. 832. 421. <
0 8 2 28586. 35642. 299. o
0 8 -2 28321. 35600. 341. o
1 8 2 689. 1200. 273. o
1 8 -2 672. 1053. 252. o
2 8 2 459. 653. 242. <
2 8 -2 468. 453. 284. <
3 8 2 1728. 1758. 263. o
3 8 -2 1726. 2147. 305. o
4 8 2 8739. 7905. 301. o
4 8 -2 8702. 8621. 295. o
5 8 2 1191. 1558. 315. o
5 8 -2 1215. 2042. 272. o
6 8 2 2487. 2516. 326. o
6 8 -2 2521. 2779. 284. o
7 8 2 66. 1105. 326. o
7 8 -2 73. 1032. 294. o
0 9 2 62. 400. 379. <
0 9 -2 79. 821. 400. <
1 9 2 443. 116. 295. <
1 9 -2 454. 621. 263. <
2 9 2 175. 95. 274. <
2 9 -2 191. 558. 274. <
3 9 2 250. 737. 273. <
3 9 -2 250. 389. 326. <
4 9 2 389. 1274. 305. o
4 9 -2 381. 1074. 336. o
5 9 2 522. 716. 305. <
5 9 -2 521. 779. 284. <
0 10 2 154. 526. 400. <
0 10 -2 170. 758. 442. <
1 10 2 41. 579. 295. <
1 10 -2 40. 568. 316. <
2 10 2 6380. 6463. 326. o
2 10 -2 6381. 6442. 326. o
3 10 2 281. 1326. 315. o
3 10 -2 280. 1189. 315. o
1 1 3 18737. 31579. 698. o
1 1 -3 18718. 30094. 681. o
1 2 3 2584. 1284. 381. o
1 2 -3 2714. 1379. 349. o
2 2 3 15480. 6568. 519. o
2 2 -3 15797. 6926. 550. o
1 3 3 1011. 1926. 315. o
1 3 -3 1036. 1768. 283. o
2 3 3 582. 726. 316. <
2 3 -3 560. 505. 326. <
3 3 3 33. 284. 410. <
3 3 -3 38. 484. 442. <
1 4 3 1779. 32. 296. <
1 4 -3 1628. 84. 285. <
2 4 3 13020. 7358. 367. o
2 4 -3 13159. 6916. 351. o
3 4 3 93. 74. 263. <
3 4 -3 87. -21. 253. <
4 4 3 14262. 8958. 456. o
4 4 -3 14242. 8579. 428. o
1 5 3 5555. 9400. 241. o
1 5 -3 5495. 9916. 306. o
2 5 3 2051. 526. 296. <
2 5 -3 1994. 368. 244. <
3 5 3 251. 611. 263. <
3 5 -3 254. 568. 263. <
4 5 3 2037. 126. 254. <
4 5 -3 2074. 547. 244. <
5 5 3 185. 295. 400. <
5 5 -3 197. 411. 368. <
1 6 3 800. 253. 242. <
1 6 -3 726. 263. 274. <
2 6 3 2517. 2105. 254. o
2 6 -3 2502. 2221. 274. o
3 6 3 424. 316. 263. <
3 6 -3 411. 158. 242. <
4 6 3 2319. 1674. 264. o
4 6 -3 2324. 1495. 265. o
5 6 3 209. 232. 242. <
5 6 -3 220. -63. 232. <
6 6 3 698. 1337. 378. o
6 6 -3 702. 1053. 358. <
1 7 3 4445. 10905. 198. o
1 7 -3 4384. 10958. 210. o
2 7 3 2771. 547. 224. <
2 7 -3 2785. 758. 256. <
3 7 3 693. 1768. 240. o
3 7 -3 686. 1758. 251. o
4 7 3 2697. 642. 287. <
4 7 -3 2726. 747. 235. o
5 7 3 1839. 3158. 281. o
5 7 -3 1857. 3000. 249. o
6 7 3 878. 768. 284. <
6 7 -3 910. 800. 274. <
7 7 3 1249. 3979. 437. o
7 7 -3 1289. 3895. 448. o
1 8 3 394. 505. 253. <
1 8 -3 391. 411. 242. <
2 8 3 32. 347. 242. <
2 8 -3 34. 263. 274. <
3 8 3 79. -168. 263. <
3 8 -3 73. 189. 274. <
4 8 3 26. 589. 273. <
4 8 -3 22. 495. 284. <
5 8 3 297. 600. 295. <
5 8 -3 294. 389. 274. <
6 8 3 43. 779. 315. <
6 8 -3 47. 1042. 284. o
7 8 3 83. 1126. 326. o
7 8 -3 81. 789. 284. <
1 9 3 806. 2684. 291. o
1 9 -3 811. 2516. 281. o
2 9 3 658. 189. 295. <
2 9 -3 653. 768. 295. <
3 9 3 59. 400. 263. <
3 9 -3 61. 737. 326. <
4 9 3 1067. 1189. 295. o
4 9 -3 1096. 642. 306. <
5 9 3 161. 1389. 304. o
5 9 -3 158. 1558. 304. o
1 10 3 838. 1263. 305. o
1 10 -3 851. 1000. 284. o
2 10 3 418. 1421. 304. o
2 10 -3 424. 1189. 273. o
3 10 3 261. 1147. 305. o
3 10 -3 262. 968. 315. o
0 0 4 488292. 667732. 12861. o
0 0 -4 489292. 678384. 12988. o
0 1 4 377. 95. 568. <
0 1 -4 405. 126. 684. <
1 1 4 49. 221. 558. <
1 1 -4 60. 32. 505. <
0 2 4 164996. 218062. 3883. o
0 2 -4 165383. 209956. 3830. o
1 2 4 26084. 26305. 470. o
1 2 -4 26170. 26242. 452. o
2 2 4 422122. 498701. 9106. o
2 2 -4 421729. 497270. 9092. o
0 3 4 118933. 106315. 1121. o
0 3 -4 119118. 102073. 1356. o
1 3 4 3146. 1463. 308. o
1 3 -4 3009. 1211. 298. o
2 3 4 6606. 4221. 326. o
2 3 -4 6555. 4432. 325. o
3 3 4 4609. 11. 374. <
3 3 -4 4511. 379. 415. <
0 4 4 291102. 346892. 6283. o
0 4 -4 290471. 344103. 6324. o
1 4 4 5488. 6274. 301. o
1 4 -4 5447. 6032. 292. o
2 4 4 67382. 85284. 1552. o
2 4 -4 67357. 81431. 1504. o
3 4 4 3970. 4263. 283. o
3 4 -4 3950. 4526. 282. o
4 4 4 174396. 194030. 3715. o
4 4 -4 174663. 185272. 3653. o
0 5 4 11134. 10232. 344. o
0 5 -4 11130. 10979. 527. o
1 5 4 641. 137. 242. <
1 5 -4 634. -32. 274. <
2 5 4 26403. 27568. 288. o
2 5 -4 26228. 26589. 275. o
3 5 4 3863. 1421. 258. o
3 5 -4 3848. 968. 228. o
4 5 4 2012. 2389. 252. o
4 5 -4 2030. 2295. 241. o
5 5 4 2816. 358. 371. <
5 5 -4 2806. 105. 339. <
0 6 4 50694. 56178. 344. o
0 6 -4 51541. 56052. 438. o
1 6 4 321. 421. 221. <
1 6 -4 342. 863. 294. <
2 6 4 123875. 127189. 180. o
2 6 -4 123709. 125346. 423. o
3 6 4 11388. 13147. 263. o
3 6 -4 11376. 12789. 245. o
4 6 4 20884. 23042. 272. o
4 6 -4 20963. 22389. 253. o
5 6 4 149. 484. 242. <
5 6 -4 144. 379. 242. <
6 6 4 58718. 65284. 356. o
6 6 -4 58274. 63410. 422. o
0 7 4 5006. 5063. 347. o
0 7 -4 4985. 5453. 335. o
1 7 4 296. 400. 253. <
1 7 -4 296. 579. 263. <
2 7 4 538. 621. 210. <
2 7 -4 509. 937. 263. o
3 7 4 309. 284. 274. <
3 7 -4 296. 316. 242. <
4 7 4 906. 1084. 284. o
4 7 -4 902. 1411. 241. o
5 7 4 340. 947. 273. o
5 7 -4 345. 716. 242. <
6 7 4 1485. 1189. 316. o
6 7 -4 1462. 1484. 274. o
7 7 4 416. 811. 410. <
7 7 -4 396. 1063. 421. <
0 8 4 60967. 54178. 678. o
0 8 -4 60690. 55536. 651. o
1 8 4 3284. 3684. 262. o
1 8 -4 3272. 3400. 263. o
2 8 4 15884. 15789. 296. o
2 8 -4 16079. 16326. 302. o
3 8 4 740. 1632. 241. o
3 8 -4 717. 1547. 283. o
4 8 4 43419. 43536. 375. o
4 8 -4 43260. 42842. 381. o
5 8 4 4472. 6232. 307. o
5 8 -4 4480. 5400. 301. o
6 8 4 4753. 2789. 311. o
6 8 -4 4771. 2832. 301. o
7 8 4 7. 1232. 336. o
7 8 -4 7. 989. 294. o
0 9 4 3215. 4421. 418. o
0 9 -4 3216. 4400. 376. o
1 9 4 85. 600. 273. <
1 9 -4 84. -158. 305. <
2 9 4 19. 726. 284. <
2 9 -4 20. 684. 273. <
3 9 4 785. 768. 263. <
3 9 -4 805. 589. 337. <
4 9 4 661. 1095. 263. o
4 9 -4 652. 1221. 305. o
5 9 4 55. 1284. 315. o
5 9 -4 56. 1105. 347. o
0 10 4 5924. 4526. 415. o
0 10 -4 6038. 4474. 416. o
1 10 4 83. 958. 305. o
1 10 -4 84. 811. 284. <
2 10 4 21449. 18642. 406. o
2 10 -4 21398. 17884. 423. o
3 10 4 1462. 2389. 314. o
3 10 -4 1452. 2695. 324. o
1 1 5 4708. 12042. 634. o
1 1 -5 4910. 11495. 833. o
1 2 5 9837. 7189. 424. o
1 2 -5 9738. 6979. 394. o
2 2 5 15946. 6916. 570. o
2 2 -5 16019. 7074. 541. o
1 3 5 13102. 14937. 315. o
1 3 -5 13304. 14705. 354. o
2 3 5 610. 716. 284. <
2 3 -5 538. 568. 284. <
3 3 5 12274. 12137. 485. o
3 3 -5 12389. 11600. 406. o
1 4 5 13524. 11421. 337. o
1 4 -5 13596. 11389. 347. o
2 4 5 11392. 6000. 349. o
2 4 -5 11428. 5821. 322. o
3 4 5 1651. 1768. 273. o
3 4 -5 1698. 2137. 262. o
4 4 5 10117. 5547. 381. o
4 4 -5 10084. 5295. 402. o
1 5 5 36396. 44347. 855. o
1 5 -5 36683. 43989. 869. o
2 5 5 1741. 253. 285. <
2 5 -5 1718. 579. 243. <
3 5 5 35479. 42042. 839. o
3 5 -5 35661. 41558. 824. o
4 5 5 1998. 1400. 254. o
4 5 -5 1928. 1411. 243. o
5 5 5 5647. 4621. 362. o
5 5 -5 5533. 5168. 391. o
1 6 5 2605. 2305. 222. o
1 6 -5 2589. 2463. 285. o
2 6 5 1700. 3126. 259. o
2 6 -5 1707. 1800. 274. o
3 6 5 246. -11. 242. <
3 6 -5 279. 305. 242. <
4 6 5 2495. 1863. 264. o
4 6 -5 2472. 2274. 253. o
5 6 5 74. 463. 274. <
5 6 -5 70. 663. 263. <
6 6 5 284. 368. 432. <
6 6 -5 287. 600. 400. <
1 7 5 38133. 49379. 903. o
1 7 -5 38455. 49652. 925. o
2 7 5 3125. 2284. 244. o
2 7 -5 3168. 2211. 276. o
3 7 5 10166. 13284. 282. o
3 7 -5 10260. 12684. 279. o
4 7 5 2477. 1926. 285. o
4 7 -5 2459. 2021. 243. o
5 7 5 12521. 11337. 327. o
5 7 -5 12467. 10695. 293. o
6 7 5 1000. 1253. 316. o
6 7 -5 958. 1284. 273. o
7 7 5 579. 1547. 410. o
7 7 -5 491. 832. 442. <
1 8 5 219. 653. 252. <
1 8 -5 209. 389. 274. <
2 8 5 60. 200. 253. <
2 8 -5 57. 316. 295. <
3 8 5 9. 263. 253. <
3 8 -5 15. 326. 305. <
4 8 5 118. 758. 273. <
4 8 -5 116. 1011. 305. o
5 8 5 188. 505. 295. <
5 8 -5 202. 1074. 262. o
6 8 5 23. 663. 316. <
6 8 -5 24. 958. 294. o
7 8 5 63. 705. 347. <
7 8 -5 68. 1084. 305. o
1 9 5 9913. 13210. 280. o
1 9 -5 10052. 13652. 287. o
2 9 5 667. 747. 284. <
2 9 -5 664. 884. 316. <
3 9 5 10686. 12821. 270. o
3 9 -5 10786. 13252. 323. o
4 9 5 1241. 1653. 273. o
4 9 -5 1242. 1937. 325. o
5 9 5 337. 916. 315. <
5 9 -5 321. 1242. 336. o
1 10 5 714. 1853. 293. o
1 10 -5 689. 1442. 304. o
2 10 5 510. 968. 305. o
2 10 -5 513. 1305. 305. o
3 10 5 214. 1232. 315. o
3 10 -5 213. 1242. 357. o
0 0 6 54207. 80768. 2084. o
0 0 -6 54230. 79884. 2118. o
0 1 6 26756. 31800. 702. o
0 1 -6 26472. 32084. 831. o
1 1 6 5068. 3926. 592. o
1 1 -6 5086. 3674. 655. o
0 2 6 446018. 560238. 9980. o
0 2 -6 446327. 535817. 9746. o
1 2 6 18496. 20274. 420. o
1 2 -6 18469. 19789. 459. o
2 2 6 167289. 210293. 3813. o
2 2 -6 166544. 207746. 3784. o
0 3 6 3289. 3600. 452. o
0 3 -6 3386. 3337. 484. o
1 3 6 2672. 705. 328. <
1 3 -6 2625. 421. 318. <
2 3 6 24592. 24516. 401. o
2 3 -6 24386. 23631. 371. o
3 3 6 31270. 20600. 644. o
3 3 -6 31273. 19284. 611. o
0 4 6 229912. 272282. 4966. o
0 4 -6 230030. 269987. 5020. o
1 4 6 8135. 9432. 306. o
1 4 -6 8209. 9516. 316. o
2 4 6 67342. 83862. 1539. o
2 4 -6 67461. 82452. 1515. o
3 4 6 10487. 10263. 297. o
3 4 -6 10573. 9874. 291. o
4 4 6 157232. 176346. 3376. o
4 4 -6 156416. 165946. 3288. o
0 5 6 28053. 22979. 485. o
0 5 -6 28088. 24326. 592. o
1 5 6 5555. 4979. 277. o
1 5 -6 5584. 4768. 319. o
2 5 6 2529. 2568. 263. o
2 5 -6 2659. 2358. 274. o
3 5 6 7335. 3558. 291. o
3 5 -6 7318. 3368. 281. o
4 5 6 3871. 3337. 265. o
4 5 -6 3869. 3021. 266. o
5 5 6 8793. 7189. 367. o
5 5 -6 8804. 7242. 418. o
0 6 6 10785. 5663. 405. o
0 6 -6 10479. 5600. 453. o
1 6 6 8337. 6874. 244. o
1 6 -6 8385. 7095. 303. o
2 6 6 163587. 192841. 3513. o
2 6 -6 163725. 190188. 3501. o
3 6 6 3042. 1368. 256. o
3 6 -6 3058. 1084. 246. o
4 6 6 15206. 17495. 282. o
4 6 -6 15193. 16852. 246. o
5 6 6 5900. 4674. 280. o
5 6 -6 5902. 4653. 269. o
6 6 6 41100. 38547. 565. o
6 6 -6 41481. 35810. 590. o
0 7 6 2449. 2463. 337. o
0 7 -6 2482. 2368. 337. o
1 7 6 29. 474. 221. <
1 7 -6 31. 326. 263. <
2 7 6 3786. 2905. 256. o
2 7 -6 3727. 2705. 277. o
3 7 6 1635. 2558. 272. o
3 7 -6 1643. 2326. 251. o
4 7 6 2557. 2274. 274. o
4 7 -6 2573. 2316. 243. o
5 7 6 81. 453. 284. <
5 7 -6 79. 516. 252. <
6 7 6 873. 968. 316. o
6 7 -6 877. 1168. 273. o
7 7 6 456. 1516. 420. o
7 7 -6 450. 1053. 410. <
0 8 6 98580. 116862. 2196. o
0 8 -6 98705. 122346. 2242. o
1 8 6 1345. 1274. 263. o
1 8 -6 1379. 737. 295. <
2 8 6 3286. 800. 257. o
2 8 -6 3202. 684. 298. <
3 8 6 6195. 4263. 262. o
3 8 -6 6184. 4137. 304. o
4 8 6 42718. 44768. 334. o
4 8 -6 42659. 44831. 355. o
5 8 6 721. 221. 295. <
5 8 -6 717. 916. 274. o
6 8 6 7134. 8400. 350. o
6 8 -6 7075. 7221. 315. o
7 8 6 1049. 1537. 357. o
7 8 -6 1047. 853. 305. <
0 9 6 410. 358. 358. <
0 9 -6 413. 589. 379. <
1 9 6 7. 1126. 283. o
1 9 -6 8. 737. 294. <
2 9 6 2333. 2242. 284. o
2 9 -6 2365. 2158. 337. o
3 9 6 868. 1663. 283. o
3 9 -6 878. 1600. 304. o
4 9 6 954. 1116. 274. o
4 9 -6 944. 1242. 337. o
5 9 6 10. 1011. 262. o
5 9 -6 11. 1137. 326. o
0 10 6 1474. 347. 358. <
0 10 -6 1439. 884. 411. <
1 10 6 1147. 1389. 294. o
1 10 -6 1147. 1221. 305. o
2 10 6 26521. 26652. 366. o
2 10 -6 26458. 26558. 398. o
3 10 6 293. 1484. 304. o
3 10 -6 299. 853. 326. <
1 1 7 1381. 495. 527. <
1 1 -7 1350. 368. 748. <
1 2 7 28121. 25642. 432. o
1 2 -7 28077. 26105. 503. o
2 2 7 1308. 453. 464. <
2 2 -7 1440. 53. 474. <
1 3 7 1657. 2642. 282. o
1 3 -7 1598. 2684. 356. o
2 3 7 3063. 2653. 338. o
2 3 -7 3055. 2884. 306. o
3 3 7 2160. 2095. 421. o
3 3 -7 2242. 2074. 463. o
1 4 7 21311. 25147. 268. o
1 4 -7 21486. 24968. 290. o
2 4 7 2272. 389. 317. <
2 4 -7 2323. 305. 286. <
3 4 7 1781. 2253. 283. o
3 4 -7 1829. 2147. 252. o
4 4 7 3306. 1516. 382. o
4 4 -7 3309. 1895. 402. o
1 5 7 2222. 1600. 243. o
1 5 -7 2108. 1421. 264. o
2 5 7 1579. 1968. 252. o
2 5 -7 1649. 2074. 273. o
3 5 7 3143. 4000. 271. o
3 5 -7 3109. 3642. 261. o
4 5 7 2372. 2411. 274. o
4 5 -7 2350. 2537. 252. o
5 5 7 1842. 811. 359. <
5 5 -7 1887. 947. 348. <
1 6 7 2269. 2926. 230. o
1 6 -7 2281. 2989. 282. o
2 6 7 329. 84. 242. <
2 6 -7 349. 95. 263. <
3 6 7 66. 484. 284. <
3 6 -7 68. 179. 242. <
4 6 7 1032. 442. 253. <
4 6 -7 1033. 537. 253. <
5 6 7 921. 1200. 252. o
5 6 -7 902. 1063. 242. o
6 6 7 251. 842. 452. <
6 6 -7 251. 0. 389. <
1 7 7 3854. 2179. 227. o
1 7 -7 3824. 1716. 289. o
2 7 7 3104. 4063. 249. o
2 7 -7 3200. 3884. 282. o
3 7 7 663. 568. 232. <
3 7 -7 632. 537. 263. <
