Repository: paramvir3/Crystal-Structures-Halide-perovskite

# Halide-perovskite-structures

## References
- https://doi.org/10.1021/ic401215x
- https://doi.org/10.1063/5.0165285

File: FASnI3/structures_from_costas_sesadri/polytypes/1530311.cif
####################################################################### 
# 
# This file contains crystal structure data downloaded from the 
# Cambridge Structural Database (CSD) hosted by the Cambridge 
# Crystallographic Data Centre (CCDC).
# 
# Full information about CCDC data access policies and citation 
# guidelines are available at http://www.ccdc.cam.ac.uk/access/V1 
# 
# Audit and citation data items may have been added by the CCDC. 
# Please retain this information to preserve the provenance of 
# this file and to allow appropriate attribution of the data. 
# 
#######################################################################

data_1.TMASnI3-293K
_audit_block_doi                 10.5517/ccdc.csd.cc1ncdw9
_database_code_depnum_ccdc_archive 'CCDC 1530311'
loop_
_citation_id
_citation_doi
_citation_year
1 10.1021/acs.inorgchem.6b02764 2017
_audit_update_record             
;
2017-01-30 deposited with the CCDC.	2022-09-05 downloaded from the CCDC.
;
#=======================================================================

_audit_creation_method           SHELXL-97
_chemical_name_systematic        
; 
 ? 
;
_chemical_name_common            'Trimethylammonium Tin Iodide'
_chemical_melting_point          ?
_chemical_formula_moiety         (CH3)3NHSnI3
_chemical_formula_sum            'C3 H10 I3 N Sn'
_chemical_formula_weight         559.51

loop_
_atom_type_symbol
_atom_type_description
_atom_type_scat_dispersion_real
_atom_type_scat_dispersion_imag
_atom_type_scat_source
C C 0.0033 0.0016 'International Tables Vol C Tables 4.2.6.8 and 6.1.1.4'
H H 0.0000 0.0000 'International Tables Vol C Tables 4.2.6.8 and 6.1.1.4'
N N 0.0061 0.0033 'International Tables Vol C Tables 4.2.6.8 and 6.1.1.4'
Sn Sn -0.6537 1.4246 'International Tables Vol C Tables 4.2.6.8 and 6.1.1.4'
I I -0.4742 1.8119 'International Tables Vol C Tables 4.2.6.8 and 6.1.1.4'

_symmetry_cell_setting           Trigonal
_symmetry_space_group_name_H-M   R3c
_symmetry_space_group_name_Hall  'R 3 -2"c'
_symmetry_Int_Tables_number      161

loop_
_symmetry_equiv_pos_as_xyz
'x, y, z'
'-y, x-y, z'
'-x+y, -x, z'
'-y, -x, z+1/2'
'-x+y, y, z+1/2'
'x, x-y, z+1/2'
'x+2/3, y+1/3, z+1/3'
'-y+2/3, x-y+1/3, z+1/3'
'-x+y+2/3, -x+1/3, z+1/3'
'-y+2/3, -x+1/3, z+5/6'
'-x+y+2/3, y+1/3, z+5/6'
'x+2/3, x-y+1/3, z+5/6'
'x+1/3, y+2/3, z+2/3'
'-y+1/3, x-y+2/3, z+2/3'
'-x+y+1/3, -x+2/3, z+2/3'
'-y+1/3, -x+2/3, z+7/6'
'-x+y+1/3, y+2/3, z+7/6'
'x+1/3, x-y+2/3, z+7/6'

_cell_length_a                   16.0400(4)
_cell_length_b                   16.0400(4)
_cell_length_c                   72.226(3)
_cell_angle_alpha                90.00
_cell_angle_beta                 90.00
_cell_angle_gamma                120.00
_cell_volume                     16093.0(9)
_cell_formula_units_Z            54
_cell_measurement_temperature    293(2)
_cell_measurement_reflns_used    12139
_cell_measurement_theta_min      1.49
_cell_measurement_theta_max      24.85

_exptl_crystal_description       Rod
_exptl_crystal_colour            'Pale yellow'
_exptl_crystal_size_max          0.0534
_exptl_crystal_size_mid          0.0363
_exptl_crystal_size_min          0.0257
_exptl_crystal_density_meas      ?
_exptl_crystal_density_diffrn    3.118
_exptl_crystal_density_method    'not measured'
_exptl_crystal_F_000             13176
_exptl_absorpt_coefficient_mu    9.852
_exptl_absorpt_correction_type   integration
_exptl_absorpt_correction_T_min  0.2726
_exptl_absorpt_correction_T_max  0.5692
_exptl_absorpt_process_details   X-SHAPE

_exptl_special_details           
; 
 ? 
;

_diffrn_ambient_temperature      293(2)
_diffrn_measurement_device       '2-circle goniometer'
_diffrn_measurement_device_type  'STOE IPDS 2'
_diffrn_detector                 'image plate (34 cm diameter)'
_diffrn_detector_type            STOE
_diffrn_detector_area_resol_mean 6.67
_diffrn_source                   
'sealed X-ray tube, 12 x 0.4 mm long-fine focus'
_diffrn_source_voltage           40
_diffrn_source_current           30
_diffrn_source_power             1.20
_diffrn_radiation_type           'Mo K\a'
_diffrn_radiation_wavelength     0.71073
_diffrn_radiation_monochromator  'plane graphite'
_diffrn_radiation_polarisn_norm  0
_diffrn_radiation_collimation    '0.5 mm diameter, monocapillary'
_diffrn_measurement_method       'rotation method'
_diffrn_measurement_details      '360 frames,detector distance = 140 mm'
_diffrn_reflns_number            30994
_diffrn_reflns_av_R_equivalents  0.0814
_diffrn_reflns_av_sigmaI/netI    0.0593
_diffrn_reflns_limit_h_min       -18
_diffrn_reflns_limit_h_max       18
_diffrn_reflns_limit_k_min       -16
_diffrn_reflns_limit_k_max       17
_diffrn_reflns_limit_l_min       -84
_diffrn_reflns_limit_l_max       84
_diffrn_reflns_theta_min         1.57
_diffrn_reflns_theta_max         24.61
_reflns_number_total             5986
_reflns_number_gt                3541
_reflns_threshold_expression     >2sigma(I)

_computing_data_collection       'STOE X-AREA'
_computing_cell_refinement       'STOE X-AREA'
_computing_data_reduction        'STOE X-RED'
_computing_structure_solution    'SHELXS-97 (Sheldrick, 2008)'
_computing_structure_refinement  'SHELXL-97 (Sheldrick, 2008)'
_computing_molecular_graphics    ?
_computing_publication_material  ?

_refine_special_details          
; 
 Refinement of F^2^ against ALL reflections.  The weighted R-factor wR and 
 goodness of fit S are based on F^2^, conventional R-factors R are based 
 on F, with F set to zero for negative F^2^. The threshold expression of 
 F^2^ > 2sigma(F^2^) is used only for calculating R-factors(gt) etc. and is 
 not relevant to the choice of reflections for refinement.  R-factors based 
 on F^2^ are statistically about twice as large as those based on F, and R- 
 factors based on ALL data will be even larger. 
;

_refine_ls_structure_factor_coef Fsqd
_refine_ls_matrix_type           full
_refine_ls_weighting_scheme      calc
_refine_ls_weighting_details     
'calc w=1/[\s^2^(Fo^2^)+(0.0344P)^2^+0.0000P] where P=(Fo^2^+2Fc^2^)/3'
_atom_sites_solution_primary     direct
_atom_sites_solution_secondary   difmap
_atom_sites_solution_hydrogens   geom
_refine_ls_hydrogen_treatment    mixed
_refine_ls_extinction_method     none
_refine_ls_extinction_coef       ?
_refine_ls_abs_structure_details 'Flack H D (1983), Acta Cryst. A39, 876-881'
_refine_ls_abs_structure_Flack   0.0(7)
_refine_ls_number_reflns         5986
_refine_ls_number_parameters     164
_refine_ls_number_restraints     1
_refine_ls_R_factor_all          0.1061
_refine_ls_R_factor_gt           0.0544
_refine_ls_wR_factor_ref         0.0929
_refine_ls_wR_factor_gt          0.0802
_refine_ls_goodness_of_fit_ref   0.996
_refine_ls_restrained_S_all      0.996
_refine_ls_shift/su_max          0.008
_refine_ls_shift/su_mean         0.002

loop_
_atom_site_label
_atom_site_type_symbol
_atom_site_fract_x
_atom_site_fract_y
_atom_site_fract_z
_atom_site_U_iso_or_equiv
_atom_site_adp_type
_atom_site_occupancy
_atom_site_symmetry_multiplicity
_atom_site_calc_flag
_atom_site_refinement_flags
_atom_site_disorder_assembly
_atom_site_disorder_group
Sn1 Sn 0.3333 0.6667 0.167896(8) 0.04777(17) Uani 1 3 d S . .
Sn2 Sn 0.3333 0.6667 0.222915(7) 0.04367(16) Uani 1 3 d S . .
Sn3 Sn 0.3333 0.6667 0.279362(8) 0.04706(17) Uani 1 3 d S . .
Sn4 Sn 0.3333 0.6667 0.334119(7) 0.04485(16) Uani 1 3 d S . .
Sn5 Sn 0.3333 0.6667 0.390120(8) 0.05038(19) Uani 1 3 d S . .
Sn6 Sn 0.3333 0.6667 0.444878(7) 0.04112(15) Uani 1 3 d S . .
Sn7 Sn 0.3333 0.6667 0.001395(9) 0.04253(14) Uani 1 3 d S . .
Sn8 Sn 0.3333 0.6667 0.056494(19) 0.04252(12) Uani 1 3 d S . .
Sn9 Sn 0.3333 0.6667 0.111817(8) 0.04261(14) Uani 1 3 d S . .
I1 I 0.17260(2) 0.51835(2) 0.194545(5) 0.05644(12) Uani 1 1 d . . .
I2 I 0.29763(2) 0.49699(2) 0.250802(4) 0.05262(10) Uani 1 1 d . . .
I3 I 0.17848(4) 0.51050(3) 0.307524(11) 0.06297(11) Uani 1 1 d . . .
I4 I 0.46780(2) 0.83376(2) 0.362953(5) 0.06110(14) Uani 1 1 d . . .
I5 I 0.49586(3) 0.68369(3) 0.419182(5) 0.07103(15) Uani 1 1 d . . .
I6 I 0.37332(3) 0.83969(2) -0.024916(4) 0.06039(12) Uani 1 1 d . . .
I7 I 0.20141(2) 0.71094(2) 0.029616(4) 0.04728(9) Uani 1 1 d . . .
I8 I 0.15604(2) 0.53357(2) 0.083674(5) 0.05960(12) Uani 1 1 d . . .
I9 I 0.20179(2) 0.70825(2) 0.137924(4) 0.05043(11) Uani 1 1 d . . .
C1 C 0.6517(4) 1.0221(4) -0.04335(8) 0.0719(11) Uani 1 1 d . . .
H1A H 0.6251 1.0637 -0.0422 0.108 Uiso 1 1 calc R . .
H1B H 0.6219 0.9789 -0.0536 0.108 Uiso 1 1 calc R . .
H1C H 0.7198 1.0600 -0.0455 0.108 Uiso 1 1 calc R . .
C2 C 0.6619(5) 0.8955(3) -0.02275(8) 0.0719(11) Uani 1 1 d . . .
H2A H 0.6300 0.8613 -0.0117 0.108 Uiso 1 1 calc R . .
H2B H 0.7303 0.9264 -0.0210 0.108 Uiso 1 1 calc R . .
H2C H 0.6432 0.8510 -0.0329 0.108 Uiso 1 1 calc R . .
C3 C 0.6487(4) 1.0224(4) -0.00962(8) 0.0719(11) Uani 1 1 d . . .
H3A H 0.6319 1.0713 -0.0117 0.108 Uiso 1 1 calc R . .
H3B H 0.7149 1.0519 -0.0059 0.108 Uiso 1 1 calc R . .
H3C H 0.6086 0.9795 -0.0001 0.108 Uiso 1 1 calc R . .
C4 C 0.3582(5) 1.0165(5) 0.34594(10) 0.1073(17) Uani 1 1 d . . .
H4A H 0.3247 0.9754 0.3357 0.161 Uiso 1 1 calc R . .
H4B H 0.4262 1.0420 0.3445 0.161 Uiso 1 1 calc R . .
H4C H 0.3448 1.0685 0.3464 0.161 Uiso 1 1 calc R . .
C5 C 0.3807(5) 1.0375(6) 0.37727(9) 0.1073(17) Uani 1 1 d . . .
H5A H 0.4467 1.0777 0.3737 0.161 Uiso 1 1 calc R . .
H5B H 0.3779 1.0052 0.3886 0.161 Uiso 1 1 calc R . .
H5C H 0.3513 1.0763 0.3790 0.161 Uiso 1 1 calc R . .
C6 C 0.2310(5) 0.8955(6) 0.36660(9) 0.1073(17) Uani 1 1 d . . .
H6A H 0.2001 0.8572 0.3558 0.161 Uiso 1 1 calc R . .
H6B H 0.1978 0.9285 0.3704 0.161 Uiso 1 1 calc R . .
H6C H 0.2295 0.8546 0.3764 0.161 Uiso 1 1 calc R . .
C7 C -0.0450(4) 0.6295(4) 0.10183(8) 0.0641(10) Uani 1 1 d . . .
H7A H -0.0112 0.6502 0.1134 0.096 Uiso 1 1 calc R . .
H7B H -0.0834 0.5606 0.1017 0.096 Uiso 1 1 calc R . .
H7C H -0.0860 0.6568 0.1004 0.096 Uiso 1 1 calc R . .
C8 C -0.0192(4) 0.6503(4) 0.06684(8) 0.0641(10) Uani 1 1 d . . .
H8A H -0.0654 0.5834 0.0651 0.096 Uiso 1 1 calc R . .
H8B H 0.0283 0.6717 0.0572 0.096 Uiso 1 1 calc R . .
H8C H -0.0513 0.6872 0.0665 0.096 Uiso 1 1 calc R . .
C9 C 0.1012(4) 0.7662(4) 0.08774(8) 0.0641(10) Uani 1 1 d . . .
H9A H 0.1304 0.7764 0.0997 0.096 Uiso 1 1 calc R . .
H9B H 0.0703 0.8040 0.0866 0.096 Uiso 1 1 calc R . .
H9C H 0.1498 0.7851 0.0784 0.096 Uiso 1 1 calc R . .
N1 N 0.6346(3) 0.9681(3) -0.02676(6) 0.0719(11) Uani 1 1 d . . .
H1 H 0.5692 0.9311 -0.0270 0.086 Uiso 1 1 calc R . .
N2 N 0.3276(5) 0.9636(5) 0.36232(8) 0.1073(17) Uani 1 1 d . . .
H2 H 0.3574 0.9280 0.3621 0.129 Uiso 1 1 calc R . .
N3 N 0.0295(3) 0.6639(3) 0.08549(7) 0.0641(10) Uani 1 1 d . . .
H3 H 0.0602 0.6290 0.0857 0.077 Uiso 1 1 calc R . .

loop_
_atom_site_aniso_label
_atom_site_aniso_U_11
_atom_site_aniso_U_22
_atom_site_aniso_U_33
_atom_site_aniso_U_23
_atom_site_aniso_U_13
_atom_site_aniso_U_12
Sn1 0.0492(2) 0.0492(2) 0.0450(3) 0.000 0.000 0.02458(11)
Sn2 0.0467(2) 0.0467(2) 0.0376(3) 0.000 0.000 0.02335(11)
Sn3 0.0456(2) 0.0456(2) 0.0499(3) 0.000 0.000 0.02281(10)
Sn4 0.0499(2) 0.0499(2) 0.0347(3) 0.000 0.000 0.02497(10)
Sn5 0.0516(2) 0.0516(2) 0.0480(3) 0.000 0.000 0.02578(12)
Sn6 0.0473(2) 0.0473(2) 0.0287(2) 0.000 0.000 0.02366(10)
Sn7 0.03983(16) 0.03983(16) 0.0479(3) 0.000 0.000 0.01992(8)
Sn8 0.04546(15) 0.04546(15) 0.0367(2) 0.000 0.000 0.02273(7)
Sn9 0.05346(19) 0.05346(19) 0.0209(2) 0.000 0.000 0.02673(10)
I1 0.04356(15) 0.04376(15) 0.0685(2) -0.00079(14) -0.00637(14) 0.01169(12)
I2 0.04699(13) 0.04653(13) 0.06341(17) -0.00597(14) 0.00024(15) 0.02268(10)
I3 0.06152(16) 0.04435(14) 0.06473(15) -0.01520(12) -0.00334(13) 0.01273(10)
I4 0.05179(18) 0.05421(18) 0.05450(18) 0.00625(17) 0.00433(17) 0.00941(14)
I5 0.05303(16) 0.0878(2) 0.0778(3) 0.00658(19) 0.00741(17) 0.03935(14)
I6 0.07697(16) 0.04745(14) 0.06463(19) 0.00897(14) 0.01604(15) 0.03702(11)
I7 0.03695(11) 0.05369(13) 0.05693(15) 0.00113(14) 0.00195(12) 0.02697(9)
I8 0.05509(15) 0.06129(16) 0.06759(19) 0.00091(16) 0.00210(16) 0.03298(11)
I9 0.04486(14) 0.03665(13) 0.06360(18) 0.00563(13) 0.01434(14) 0.01574(11)
C1 0.0610(16) 0.0627(12) 0.0712(15) -0.0077(15) -0.0084(15) 0.0153(11)
C2 0.0610(16) 0.0627(12) 0.0712(15) -0.0077(15) -0.0084(15) 0.0153(11)
C3 0.0610(16) 0.0627(12) 0.0712(15) -0.0077(15) -0.0084(15) 0.0153(11)
C4 0.077(2) 0.101(2) 0.0654(16) 0.0137(17) 0.0016(16) -0.014(2)
C5 0.077(2) 0.101(2) 0.0654(16) 0.0137(17) 0.0016(16) -0.014(2)
C6 0.077(2) 0.101(2) 0.0654(16) 0.0137(17) 0.0016(16) -0.014(2)
C7 0.0597(13) 0.0454(12) 0.0707(15) 0.0033(12) -0.0016(13) 0.0140(10)
C8 0.0597(13) 0.0454(12) 0.0707(15) 0.0033(12) -0.0016(13) 0.0140(10)
C9 0.0597(13) 0.0454(12) 0.0707(15) 0.0033(12) -0.0016(13) 0.0140(10)
N1 0.0610(16) 0.0627(12) 0.0712(15) -0.0077(15) -0.0084(15) 0.0153(11)
N2 0.077(2) 0.101(2) 0.0654(16) 0.0137(17) 0.0016(16) -0.014(2)
N3 0.0597(13) 0.0454(12) 0.0707(15) 0.0033(12) -0.0016(13) 0.0140(10)

_geom_special_details            
; 
 All esds (except the esd in the dihedral angle between two l.s. planes) 
 are estimated using the full covariance matrix.  The cell esds are taken 
 into account individually in the estimation of esds in distances, angles 
 and torsion angles; correlations between esds in cell parameters are only 
 used when they are defined by crystal symmetry.  An approximate (isotropic) 
 treatment of cell esds is used for estimating esds involving l.s. planes. 
;

loop_
_geom_bond_atom_site_label_1
_geom_bond_atom_site_label_2
_geom_bond_distance
_geom_bond_site_symmetry_2
_geom_bond_publ_flag
Sn1 I1 3.1428(5) 2_665 ?
Sn1 I1 3.1429(5) 3_565 ?
Sn1 I1 3.1429(5) . ?
Sn1 I9 3.3151(5) . ?
Sn2 I2 3.1989(5) 3_565 ?
Sn2 I2 3.1989(5) 2_665 ?
Sn2 I2 3.1990(5) . ?
Sn2 I1 3.2206(4) . ?
Sn2 I1 3.2207(4) 2_665 ?
Sn2 I1 3.2207(4) 3_565 ?
Sn3 I3 3.2186(7) . ?
Sn3 I3 3.2186(7) 3_565 ?
Sn3 I3 3.2186(7) 2_665 ?
Sn3 I2 3.2298(5) . ?
Sn3 I2 3.2299(5) 3_565 ?
Sn3 I2 3.2299(5) 2_665 ?
Sn4 I3 3.1483(6) 3_565 ?
Sn4 I3 3.1483(6) 2_665 ?
Sn4 I3 3.1483(6) . ?
Sn4 I4 3.2236(5) 3_565 ?
Sn4 I4 3.2236(5) . ?
Sn4 I4 3.2237(5) 2_665 ?
Sn5 I4 3.1471(5) 3_565 ?
Sn5 I4 3.1472(5) . ?
Sn5 I4 3.1472(5) 2_665 ?
Sn6 I5 3.0990(5) . ?
Sn6 I5 3.0990(5) 2_665 ?
Sn6 I5 3.0990(5) 3_565 ?
Sn6 I6 34.0248(17) . ?
Sn7 I6 3.1536(5) . ?
Sn7 I6 3.1537(5) 2_665 ?
Sn7 I6 3.1537(5) 3_565 ?
Sn8 I7 3.2020(9) 3_565 ?
Sn8 I7 3.2020(9) 2_665 ?
Sn8 I7 3.2021(9) . ?
Sn8 I8 3.2291(9) 2_665 ?
Sn8 I8 3.2292(9) 3_565 ?
Sn8 I8 3.2292(9) . ?
Sn9 I9 3.1399(5) . ?
Sn9 I9 3.1399(5) 3_565 ?
Sn9 I9 3.1399(5) 2_665 ?
C1 N1 1.422(8) . ?
C2 N1 1.465(9) . ?
C3 N1 1.464(8) . ?
C4 N2 1.394(9) . ?
C5 N2 1.512(9) . ?
C6 N2 1.414(9) . ?
C7 N3 1.571(7) . ?
C8 N3 1.517(8) . ?
C9 N3 1.468(6) . ?

loop_
_geom_angle_atom_site_label_1
_geom_angle_atom_site_label_2
_geom_angle_atom_site_label_3
_geom_angle
_geom_angle_site_symmetry_1
_geom_angle_site_symmetry_3
_geom_angle_publ_flag
I1 Sn1 I1 86.417(15) 2_665 3_565 ?
I1 Sn1 I1 86.414(15) 2_665 . ?
I1 Sn1 I1 86.415(15) 3_565 . ?
I1 Sn1 I9 172.187(11) 2_665 . ?
I1 Sn1 I9 91.172(9) 3_565 . ?
I1 Sn1 I9 100.864(9) . . ?
I2 Sn2 I2 84.571(14) 3_565 2_665 ?
I2 Sn2 I2 84.570(14) 3_565 . ?
I2 Sn2 I2 84.570(14) 2_665 . ?
I2 Sn2 I1 99.876(10) 3_565 . ?
I2 Sn2 I1 174.151(10) 2_665 . ?
I2 Sn2 I1 92.032(8) . . ?
I2 Sn2 I1 174.150(10) 3_565 2_665 ?
I2 Sn2 I1 92.034(8) 2_665 2_665 ?
I2 Sn2 I1 99.879(10) . 2_665 ?
I1 Sn2 I1 83.843(13) . 2_665 ?
I2 Sn2 I1 92.033(8) 3_565 3_565 ?
I2 Sn2 I1 99.878(10) 2_665 3_565 ?
I2 Sn2 I1 174.150(10) . 3_565 ?
I1 Sn2 I1 83.844(13) . 3_565 ?
I1 Sn2 I1 83.842(13) 2_665 3_565 ?
I3 Sn3 I3 84.31(2) . 3_565 ?
I3 Sn3 I3 84.31(2) . 2_665 ?
I3 Sn3 I3 84.31(2) 3_565 2_665 ?
I3 Sn3 I2 90.293(13) . . ?
I3 Sn3 I2 170.779(13) 3_565 . ?
I3 Sn3 I2 102.631(14) 2_665 . ?
I3 Sn3 I2 102.631(14) . 3_565 ?
I3 Sn3 I2 90.294(13) 3_565 3_565 ?
I3 Sn3 I2 170.779(14) 2_665 3_565 ?
I2 Sn3 I2 83.578(15) . 3_565 ?
I3 Sn3 I2 170.780(13) . 2_665 ?
I3 Sn3 I2 102.631(14) 3_565 2_665 ?
I3 Sn3 I2 90.294(13) 2_665 2_665 ?
I2 Sn3 I2 83.578(15) . 2_665 ?
I2 Sn3 I2 83.577(15) 3_565 2_665 ?
I3 Sn4 I3 86.65(2) 3_565 2_665 ?
I3 Sn4 I3 86.65(2) 3_565 . ?
I3 Sn4 I3 86.65(2) 2_665 . ?
I3 Sn4 I4 171.647(16) 3_565 3_565 ?
I3 Sn4 I4 90.223(14) 2_665 3_565 ?
I3 Sn4 I4 100.908(14) . 3_565 ?
I3 Sn4 I4 90.222(15) 3_565 . ?
I3 Sn4 I4 100.907(14) 2_665 . ?
I3 Sn4 I4 171.647(16) . . ?
I4 Sn4 I4 82.758(14) 3_565 . ?
I3 Sn4 I4 100.906(14) 3_565 2_665 ?
I3 Sn4 I4 171.648(16) 2_665 2_665 ?
I3 Sn4 I4 90.222(15) . 2_665 ?
I4 Sn4 I4 82.758(14) 3_565 2_665 ?
I4 Sn4 I4 82.758(14) . 2_665 ?
I4 Sn5 I4 85.233(15) 3_565 . ?
I4 Sn5 I4 85.234(15) 3_565 2_665 ?
I4 Sn5 I4 85.234(15) . 2_665 ?
I5 Sn6 I5 87.822(16) . 2_665 ?
I5 Sn6 I5 87.822(16) . 3_565 ?
I5 Sn6 I5 87.822(16) 2_665 3_565 ?
I5 Sn6 I6 54.186(11) . . ?
I5 Sn6 I6 49.193(11) 2_665 . ?
I5 Sn6 I6 56.422(11) 3_565 . ?
I6 Sn7 I6 87.438(17) . 2_665 ?
I6 Sn7 I6 87.437(17) . 3_565 ?
I6 Sn7 I6 87.437(17) 2_665 3_565 ?
I7 Sn8 I7 87.06(3) 3_565 2_665 ?
I7 Sn8 I7 87.06(3) 3_565 . ?
I7 Sn8 I7 87.06(3) 2_665 . ?
I7 Sn8 I8 92.961(9) 3_565 2_665 ?
I7 Sn8 I8 93.094(9) 2_665 2_665 ?
I7 Sn8 I8 179.85(4) . 2_665 ?
I7 Sn8 I8 93.093(9) 3_565 3_565 ?
I7 Sn8 I8 179.85(4) 2_665 3_565 ?
I7 Sn8 I8 92.962(9) . 3_565 ?
I8 Sn8 I8 86.89(3) 2_665 3_565 ?
I7 Sn8 I8 179.84(4) 3_565 . ?
I7 Sn8 I8 92.962(9) 2_665 . ?
I7 Sn8 I8 93.096(9) . . ?
I8 Sn8 I8 86.88(3) 2_665 . ?
I8 Sn8 I8 86.88(3) 3_565 . ?
I9 Sn9 I9 87.654(15) . 3_565 ?
I9 Sn9 I9 87.654(15) . 2_665 ?
I9 Sn9 I9 87.654(15) 3_565 2_665 ?
Sn1 I1 Sn2 77.276(13) . . ?
Sn2 I2 Sn3 78.715(14) . . ?
Sn4 I3 Sn3 76.794(14) . . ?
Sn5 I4 Sn4 78.815(13) . . ?
Sn7 I6 Sn6 48.702(11) . . ?
Sn9 I9 Sn1 77.675(15) . . ?
C1 N1 C3 115.2(5) . . ?
C1 N1 C2 127.4(5) . . ?
C3 N1 C2 106.7(5) . . ?
C4 N2 C6 124.9(6) . . ?
C4 N2 C5 103.9(5) . . ?
C6 N2 C5 114.8(6) . . ?
C9 N3 C8 108.5(4) . . ?
C9 N3 C7 110.0(4) . . ?
C8 N3 C7 111.7(4) . . ?

_diffrn_measured_fraction_theta_max 0.990
_diffrn_reflns_theta_full        24.61
_diffrn_measured_fraction_theta_full 0.990
_refine_diff_density_max         0.782
_refine_diff_density_min         -1.084
_refine_diff_density_rms         0.203

File: FASnI3/structures_from_costas_sesadri/polytypes/1530312_hex.cif
####################################################################### 
# 
# This file contains crystal structure data downloaded from the 
# Cambridge Structural Database (CSD) hosted by the Cambridge 
# Crystallographic Data Centre (CCDC).
# 
# Full information about CCDC data access policies and citation 
# guidelines are available at http://www.ccdc.cam.ac.uk/access/V1 
# 
# Audit and citation data items may have been added by the CCDC. 
# Please retain this information to preserve the provenance of 
# this file and to allow appropriate attribution of the data. 
# 
#######################################################################

data_2a.EASnI3-293K
_audit_block_doi                 10.5517/ccdc.csd.cc1ncdxb
_database_code_depnum_ccdc_archive 'CCDC 1530312'
loop_
_citation_id
_citation_doi
_citation_year
1 10.1021/acs.inorgchem.6b02764 2017
_audit_update_record             
;
2017-01-30 deposited with the CCDC.	2022-09-05 downloaded from the CCDC.
;
#=======================================================================
_audit_creation_method           SHELXL-97
_chemical_name_systematic        
; 
 ? 
;
_chemical_name_common            'Ethylammonium Tin Iodide'
_chemical_melting_point          ?
_chemical_formula_moiety         (CH3CH2NH3)SnI3
_chemical_formula_sum            'C2 H8 I3 N Sn'
_chemical_formula_weight         545.48

loop_
_atom_type_symbol
_atom_type_description
_atom_type_scat_dispersion_real
_atom_type_scat_dispersion_imag
_atom_type_scat_source
C C 0.0033 0.0016 'International Tables Vol C Tables 4.2.6.8 and 6.1.1.4'
H H 0.0000 0.0000 'International Tables Vol C Tables 4.2.6.8 and 6.1.1.4'
N N 0.0061 0.0033 'International Tables Vol C Tables 4.2.6.8 and 6.1.1.4'
Sn Sn -0.6537 1.4246 'International Tables Vol C Tables 4.2.6.8 and 6.1.1.4'
I I -0.4742 1.8119 'International Tables Vol C Tables 4.2.6.8 and 6.1.1.4'

_symmetry_cell_setting           Orthorhombic
_symmetry_space_group_name_H-M   Pna21
_symmetry_space_group_name_Hall  'P 2c -2n'
_symmetry_Int_Tables_number      33

loop_
_symmetry_equiv_pos_as_xyz
'x, y, z'
'-x, -y, z+1/2'
'x+1/2, -y+1/2, z'
'-x+1/2, y+1/2, z+1/2'

_cell_length_a                   8.3212(4)
_cell_length_b                   14.8573(5)
_cell_length_c                   8.5918(11)
_cell_angle_alpha                90.00
_cell_angle_beta                 90.00
_cell_angle_gamma                90.00
_cell_volume                     1062.21(15)
_cell_formula_units_Z            4
_cell_measurement_temperature    293(2)
_cell_measurement_reflns_used    6059
_cell_measurement_theta_min      2.74
_cell_measurement_theta_max      29.27

_exptl_crystal_description       'rectangular needle'
_exptl_crystal_colour            Yellow
_exptl_crystal_size_max          0.0270
_exptl_crystal_size_mid          0.0185
_exptl_crystal_size_min          0.0095
_exptl_crystal_density_meas      ?
_exptl_crystal_density_diffrn    3.411
_exptl_crystal_density_method    'not measured'
_exptl_crystal_F_000             944
_exptl_absorpt_coefficient_mu    11.052
_exptl_absorpt_correction_type   integration
_exptl_absorpt_correction_T_min  0.4099
_exptl_absorpt_correction_T_max  0.8071
_exptl_absorpt_process_details   X-SHAPE'

_exptl_special_details           
; 
The structure was also refined the structure as centrosymmetric (Pnma) and 
we performed the Hamilton test. We used 1004/41 reflections/parameters
and we obtained R1 = 0.251/wR = 0.0585 R-values for the
centrosymmetric case. Taking the acentric solution as the unrestricted
case, we calculate the quotient of the wR values to be R = 1.119.
This value is larger than the R66-41,1004-66,0.005 = 1.025 based on
the tables provided by Hamilton (W. C. Hamilton, Acta Cryst. (1965). 18, 502),
suggesting that the centric solution can be rejected at the 0.5%
significance level.
;

_diffrn_ambient_temperature      293(2)
_diffrn_measurement_device       '2-circle goniometer'
_diffrn_measurement_device_type  'STOE IPDS 2T'
_diffrn_detector                 'image plate (34 cm diameter)'
_diffrn_detector_type            STOE
_diffrn_detector_area_resol_mean 6.67
_diffrn_source                   
'sealed X-ray tube, 12 x 0.4 mm long-fine focus'
_diffrn_source_voltage           50
_diffrn_source_current           40
_diffrn_source_power             1.20
_diffrn_radiation_type           'Mo K\a'
_diffrn_radiation_wavelength     0.71073
_diffrn_radiation_monochromator  'plane graphite'
_diffrn_radiation_polarisn_norm  0
_diffrn_radiation_collimation    '0.5 mm diameter, monocapillary'
_diffrn_measurement_method       'rotation method'
_diffrn_measurement_details      
; 180 frames, detector distance = 100 mm
;

_diffrn_reflns_number            6810
_diffrn_reflns_av_R_equivalents  0.0426
_diffrn_reflns_av_sigmaI/netI    0.0316
_diffrn_reflns_limit_h_min       -9
_diffrn_reflns_limit_h_max       9
_diffrn_reflns_limit_k_min       -17
_diffrn_reflns_limit_k_max       16
_diffrn_reflns_limit_l_min       -10
_diffrn_reflns_limit_l_max       10
_diffrn_reflns_theta_min         2.37
_diffrn_reflns_theta_max         25.00
_reflns_number_total             1876
_reflns_number_gt                1511
_reflns_threshold_expression     >2sigma(I)

_computing_data_collection       'STOE X-AREA'
_computing_cell_refinement       'STOE X-AREA'
_computing_data_reduction        'STOE X-RED'
_computing_structure_solution    'SHELXS-97 (Sheldrick, 2008)'
_computing_structure_refinement  'SHELXL-97 (Sheldrick, 2008)'
_computing_molecular_graphics    ?
_computing_publication_material  ?

_refine_special_details          
; 
 Refinement of F^2^ against ALL reflections.  The weighted R-factor wR and 
 goodness of fit S are based on F^2^, conventional R-factors R are based 
 on F, with F set to zero for negative F^2^. The threshold expression of 
 F^2^ > 2sigma(F^2^) is used only for calculating R-factors(gt) etc. and is 
 not relevant to the choice of reflections for refinement.  R-factors based 
 on F^2^ are statistically about twice as large as those based on F, and R- 
 factors based on ALL data will be even larger. 
;

_refine_ls_structure_factor_coef Fsqd
_refine_ls_matrix_type           full
_refine_ls_weighting_scheme      calc
_refine_ls_weighting_details     
'calc w=1/[\s^2^(Fo^2^)+(0.0400P)^2^+0.0000P] where P=(Fo^2^+2Fc^2^)/3'
_atom_sites_solution_primary     direct
_atom_sites_solution_secondary   difmap
_atom_sites_solution_hydrogens   geom
_refine_ls_hydrogen_treatment    mixed
_refine_ls_extinction_method     SHELXL
_refine_ls_extinction_coef       0.0072(3)
_refine_ls_extinction_expression Fc^*^=kFc[1+0.001xFc^2^\l^3^/sin(2\q)]^-1/4^
_refine_ls_abs_structure_details 'Flack H D (1983), Acta Cryst. A39, 876-881'
_refine_ls_abs_structure_Flack   0.0(9)
_refine_ls_number_reflns         1876
_refine_ls_number_parameters     68
_refine_ls_number_restraints     1
_refine_ls_R_factor_all          0.0339
_refine_ls_R_factor_gt           0.0263
_refine_ls_wR_factor_ref         0.0637
_refine_ls_wR_factor_gt          0.0614
_refine_ls_goodness_of_fit_ref   0.947
_refine_ls_restrained_S_all      0.947
_refine_ls_shift/su_max          0.001
_refine_ls_shift/su_mean         0.000

loop_
_atom_site_label
_atom_site_type_symbol
_atom_site_fract_x
_atom_site_fract_y
_atom_site_fract_z
_atom_site_U_iso_or_equiv
_atom_site_adp_type
_atom_site_occupancy
_atom_site_symmetry_multiplicity
_atom_site_calc_flag
_atom_site_refinement_flags
_atom_site_disorder_assembly
_atom_site_disorder_group
Sn Sn 0.01415(5) 0.75104(3) -0.0186(3) 0.04379(14) Uani 1 1 d . . .
I1 I 0.2261(2) 0.67763(12) 0.23655(6) 0.0624(5) Uani 1 1 d . . .
I2 I -0.17539(6) 0.58307(3) -0.0199(4) 0.07036(19) Uani 1 1 d . . .
I3 I 0.2234(2) 0.67790(12) -0.27450(3) 0.0624(5) Uani 1 1 d . . .
N N -0.8660(11) 0.3867(9) 0.003(3) 0.148(9) Uani 1 1 d . . .
H0A H -0.967(9) 0.416(2) 0.060(6) 0.222 Uiso 1 1 calc R . .
H0B H -0.832(3) 0.326(5) 0.060(6) 0.222 Uiso 1 1 calc R . .
H0C H -0.896(3) 0.3724(16) -0.116(10) 0.222 Uiso 1 1 calc R . .
C1 C -0.758(2) 0.4375(13) 0.006(6) 0.192(16) Uani 1 1 d . . .
H1A H -0.7542 0.4547 0.1149 0.231 Uiso 1 1 calc R . .
H1B H -0.8014 0.4897 -0.0474 0.231 Uiso 1 1 calc R . .
C2 C -0.6009(15) 0.4381(10) -0.037(7) 0.147(11) Uani 1 1 d . . .
H2A H -0.561(5) 0.488(6) -0.014(7) 0.221 Uiso 1 1 calc R . .
H2B H -0.5937(18) 0.4296(13) -0.132(12) 0.221 Uiso 1 1 calc R . .
H2C H -0.552(6) 0.398(5) 0.010(9) 0.221 Uiso 1 1 calc R . .

loop_
_atom_site_aniso_label
_atom_site_aniso_U_11
_atom_site_aniso_U_22
_atom_site_aniso_U_33
_atom_site_aniso_U_23
_atom_site_aniso_U_13
_atom_site_aniso_U_12
Sn 0.0428(2) 0.0451(3) 0.0435(2) -0.0029(8) -0.0025(8) -0.00024(18)
I1 0.0685(9) 0.0713(12) 0.0472(11) 0.0070(6) -0.0105(8) -0.0055(8)
I2 0.0601(3) 0.0426(3) 0.1084(4) -0.0058(12) 0.0045(14) -0.0074(2)
I3 0.0634(8) 0.0787(12) 0.0451(10) -0.0198(6) -0.0009(7) 0.0084(7)
N 0.064(5) 0.171(13) 0.209(18) 0.142(16) 0.004(10) -0.013(7)
C1 0.115(12) 0.127(18) 0.34(4) -0.12(3) 0.00(3) -0.019(11)
C2 0.065(7) 0.144(14) 0.23(3) 0.04(3) 0.03(2) -0.015(8)

_geom_special_details            
; 
 All esds (except the esd in the dihedral angle between two l.s. planes) 
 are estimated using the full covariance matrix.  The cell esds are taken 
 into account individually in the estimation of esds in distances, angles 
 and torsion angles; correlations between esds in cell parameters are only 
 used when they are defined by crystal symmetry.  An approximate (isotropic) 
 treatment of cell esds is used for estimating esds involving l.s. planes. 
;

loop_
_geom_bond_atom_site_label_1
_geom_bond_atom_site_label_2
_geom_bond_distance
_geom_bond_site_symmetry_2
_geom_bond_publ_flag
Sn I2 2.9522(6) . ?
Sn I3 3.007(2) . ?
Sn I1 3.018(2) . ?
N C1 1.170(18) . ?
C1 C2 1.36(3) . ?

loop_
_geom_angle_atom_site_label_1
_geom_angle_atom_site_label_2
_geom_angle_atom_site_label_3
_geom_angle
_geom_angle_site_symmetry_1
_geom_angle_site_symmetry_3
_geom_angle_publ_flag
I2 Sn I3 90.07(6) . . ?
I2 Sn I1 90.54(6) . . ?
I3 Sn I1 93.559(19) . . ?
N C1 C2 137(2) . . ?

_diffrn_measured_fraction_theta_max 1.000
_diffrn_reflns_theta_full        25.00
_diffrn_measured_fraction_theta_full 1.000
_refine_diff_density_max         0.702
_refine_diff_density_min         -0.669
_refine_diff_density_rms         0.176

File: FASnI3/structures_from_costas_sesadri/polytypes/1530313.cif (part 1 of 18)
####################################################################### 
# 
# This file contains crystal structure data downloaded from the 
# Cambridge Structural Database (CSD) hosted by the Cambridge 
# Crystallographic Data Centre (CCDC).
# 
# Full information about CCDC data access policies and citation 
# guidelines are available at http://www.ccdc.cam.ac.uk/access/V1 
# 
# Audit and citation data items may have been added by the CCDC. 
# Please retain this information to preserve the provenance of 
# this file and to allow appropriate attribution of the data. 
# 
#######################################################################

data_2b.EASnI3-125K
_audit_block_doi                 10.5517/ccdc.csd.cc1ncdyc
_database_code_depnum_ccdc_archive 'CCDC 1530313'
loop_
_citation_id
_citation_doi
_citation_year
1 10.1021/acs.inorgchem.6b02764 2017
_audit_update_record             
;
2017-01-30 deposited with the CCDC.	2022-09-05 downloaded from the CCDC.
;
#=======================================================================

# 5. CHEMICAL DATA

_chemical_name_systematic        
; ?
;
_chemical_name_common            'Ethylammonium Tin Iodide'
_chemical_formula_moiety         (CH3CH2NH3)SnI3
_chemical_formula_structural     ?
_chemical_formula_analytical     ?
_chemical_formula_iupac          ?
_chemical_formula_sum            'C2 H8 I3 N1 Sn1'
_chemical_formula_weight         545.5
_chemical_melting_point          ?
_chemical_compound_source        ?
_chemical_absolute_configuration ?

#=======================================================================

# 6. CRYSTAL DATA

_symmetry_cell_setting           orthorhombic
_symmetry_space_group_name_H-M   'P c a 21'
_symmetry_space_group_name_Hall  'P 2c -2ac'
_symmetry_Int_Tables_number      29

loop_
_space_group_symop_id
_space_group_symop_operation_xyz
1 x,y,z
2 -x,-y,z+1/2
3 x+1/2,-y,z
4 -x+1/2,y,z+1/2

_cell_length_a                   30.7151(15)
_cell_length_b                   8.7898(4)
_cell_length_c                   23.0047(15)
_cell_angle_alpha                90
_cell_angle_beta                 90
_cell_angle_gamma                90
_cell_volume                     6210.8(6)

loop_
_twin_individual_id
_twin_individual_mass_fraction_refined
_twin_individual_twin_matrix_11
_twin_individual_twin_matrix_12
_twin_individual_twin_matrix_13
_twin_individual_twin_matrix_21
_twin_individual_twin_matrix_22
_twin_individual_twin_matrix_23
_twin_individual_twin_matrix_31
_twin_individual_twin_matrix_32
_twin_individual_twin_matrix_33
1 0.8233(14) 1 0 0 0 1 0 0 0 1
2 0.1767(14) -0.5 0.25 0 3 0.5 0 0 0 -1

_cell_formula_units_Z            24

_cell_measurement_reflns_used    22494
_cell_measurement_theta_min      1.77
_cell_measurement_theta_max      24.73
_cell_measurement_temperature    125
_cell_special_details            
; ?
;

_exptl_crystal_density_diffrn    3.5004
_exptl_crystal_density_meas      ?
_exptl_crystal_density_method    ?
_exptl_crystal_F_000             5664

_exptl_absorpt_coefficient_mu    11.341
_exptl_crystal_description       'Hexagonal needle'
_exptl_crystal_size_max          0.0725
_exptl_crystal_size_mid          0.0599
_exptl_crystal_size_min          0.0335
_exptl_crystal_size_rad          ?
_exptl_crystal_colour            ' Deep Red'
_exptl_absorpt_process_details   X-SHAPE'
_exptl_absorpt_correction_type   integration
_exptl_absorpt_correction_T_min  0.3330
_exptl_absorpt_correction_T_max  0.5877
loop_
_exptl_crystal_face_index_h
_exptl_crystal_face_index_k
_exptl_crystal_face_index_l
_exptl_crystal_face_perp_dist
? ? ? ?

#=======================================================================

# 7. EXPERIMENTAL DATA

_exptl_special_details           ?

_diffrn_ambient_temperature      125
_diffrn_measurement_device       '2-circle goniometer'
_diffrn_measurement_device_type  'STOE IPDS 2'
_diffrn_detector                 'image plate (34 cm diameter)'
_diffrn_detector_type            STOE
_diffrn_detector_area_resol_mean 6.67
_diffrn_source                   
'sealed X-ray tube, 12 x 0.4 mm long-fine focus'
_diffrn_source_voltage           50
_diffrn_source_current           40
_diffrn_source_power             1.20
_diffrn_radiation_type           'Mo K\a'
_diffrn_radiation_wavelength     0.71073
_diffrn_radiation_monochromator  'plane graphite'
_diffrn_radiation_polarisn_norm  0
_diffrn_radiation_collimation    '0.5 mm diameter, monocapillary'
_diffrn_measurement_method       'rotation method'
_diffrn_measurement_details      
; 180 frames, detector distance = 100 mm
;


_diffrn_reflns_number            50096
_diffrn_reflns_theta_min         1.59
_diffrn_reflns_theta_max         25.42
_diffrn_reflns_theta_full        29.42
_diffrn_measured_fraction_theta_max 0.96
_diffrn_measured_fraction_theta_full 0.98
_diffrn_reflns_av_R_equivalents  0.1006
_diffrn_reflns_av_unetI/netI     0.1114
_diffrn_reflns_limit_h_min       -42
_diffrn_reflns_limit_h_max       41
_diffrn_reflns_limit_k_min       -10
_diffrn_reflns_limit_k_max       11
_diffrn_reflns_limit_l_min       -30
_diffrn_reflns_limit_l_max       31
_diffrn_reflns_reduction_process ?

_diffrn_standards_number         ?
_diffrn_standards_interval_count ?
_diffrn_standards_interval_time  ?
_diffrn_standards_decay_%        ?
loop_
_diffrn_standard_refln_index_h
_diffrn_standard_refln_index_k
_diffrn_standard_refln_index_l
? ? ?

_diffrn_radiation_probe          X-ray

#=======================================================================

# 8. REFINEMENT DATA

_refine_special_details          
; 
 Carbon and Nitrogen atoms were refined isotropically due to the 
  heavily disordered nature of the cations. The C-C and the C-N
  bond distances and the C-N-N bonnd angles were restrained to
  1.500(1) Angstrom and 108.00(1) degrees, respectively. The thermal
  parameters of the EA molecules were restrained so that each cation
  has the same Uiso.
;
_reflns_number_total             13206
_reflns_number_gt                9949
_reflns_threshold_expression     I>2\s(I)

_refine_ls_structure_factor_coef Fsqd
_refine_ls_R_factor_gt           0.0704
_refine_ls_wR_factor_gt          0.1006
_refine_ls_R_factor_all          0.0958
_refine_ls_wR_factor_ref         0.1055
_refine_ls_goodness_of_fit_ref   1.32
_refine_ls_goodness_of_fit_gt    1.46
_refine_ls_restrained_S_gt       ?
_refine_ls_restrained_S_all      ?
_refine_ls_number_reflns         13206
_refine_ls_number_parameters     278
_refine_ls_number_restraints     18
_refine_ls_number_constraints    205
_refine_ls_weighting_scheme      sigma
_refine_ls_weighting_details     w=1/(\s^2^(I)+0.0004I^2^)
_refine_ls_hydrogen_treatment    constr
_refine_ls_shift/su_max          0.0391
_refine_ls_shift/su_mean         0.0022
_refine_diff_density_max         2.63
_refine_diff_density_min         -2.82
_refine_ls_extinction_method     none
_refine_ls_extinction_coef       ?
_refine_ls_abs_structure_details 
;  6331 of Friedel pairs used in the refinement
;
_refine_ls_abs_structure_Flack   ?
_refine_ls_abs_structure_Rogers  ?

loop_
_atom_type_symbol
_atom_type_scat_dispersion_real
_atom_type_scat_dispersion_imag
_atom_type_scat_source
C 0.0033 0.0016 'International Tables Vol C tables 4.2.6.8 and 6.1.1.1'
H 0.0000 0.0000 'International Tables Vol C tables 4.2.6.8 and 6.1.1.1'
I -0.4742 1.8119 'International Tables Vol C tables 4.2.6.8 and 6.1.1.1'
N 0.0061 0.0033 'International Tables Vol C tables 4.2.6.8 and 6.1.1.1'
Sn -0.6537 1.4246 'International Tables Vol C tables 4.2.6.8 and 6.1.1.1'

_computing_data_collection       'STOE X-AREA'
_computing_cell_refinement       'STOE X-AREA'
_computing_data_reduction        'STOE X-RED'
_computing_structure_solution    Superflip
_computing_structure_refinement  Jana2006
_computing_molecular_graphics    ?
_computing_publication_material  ?

loop_
_restr_distance_atom_site_label_1
_restr_distance_site_symmetry_1
_restr_distance_atom_site_label_2
_restr_distance_site_symmetry_2
_restr_distance_target
_restr_distance_target_weight_param
N1 . C1 . 1.5 0.001
C1 . C2 . 1.5 0.001
N2 . C3 . 1.5 0.001
C3 . C4 . 1.5 0.001
N3 . C5 . 1.5 0.001
C5 . C6 . 1.5 0.001
N4 . C7 . 1.5 0.001
C7 . C8 . 1.5 0.001
N5 . C9 . 1.5 0.001
C9 . C10 . 1.5 0.001
N6 . C11 . 1.5 0.001
C11 . C12 . 1.5 0.001

loop_
_restr_angle_atom_site_label_1
_restr_angle_site_symmetry_1
_restr_angle_atom_site_label_2
_restr_angle_site_symmetry_2
_restr_angle_atom_site_label_3
_restr_angle_site_symmetry_3
_restr_angle_target
_restr_angle_target_weight_param
N1 . C1 . C2 . 108 0.01
N2 . C3 . C4 . 108 0.01
N3 . C5 . C6 . 108 0.01
N4 . C7 . C8 . 108 0.01
N5 . C9 . C10 . 108 0.01
N6 . C11 . C12 . 108 0.01

loop_
_restr_torsion_atom_site_label_1
_restr_torsion_site_symmetry_1
_restr_torsion_atom_site_label_2
_restr_torsion_site_symmetry_2
_restr_torsion_atom_site_label_3
_restr_torsion_site_symmetry_3
_restr_torsion_atom_site_label_4
_restr_torsion_site_symmetry_4
_restr_torsion_angle_target
_restr_torsion_weight_param
? ? ? ? ? ? ? ? ? ?

loop_
_restr_equal_distance_atom_site_label_1
_restr_equal_distance_site_symmetry_1
_restr_equal_distance_atom_site_label_2
_restr_equal_distance_site_symmetry_2
_restr_equal_distance_class_class_id
_restr_equal_distance_class_target_weight_param
? ? ? ? ? ?

loop_
_restr_equal_angle_atom_site_label_1
_restr_equal_angle_site_symmetry_1
_restr_equal_angle_atom_site_label_2
_restr_equal_angle_site_symmetry_2
_restr_equal_angle_atom_site_label_3
_restr_equal_angle_site_symmetry_3
_restr_equal_angle_class_class_id
_restr_equal_angle_class_target_weight_param
? ? ? ? ? ? ? ?

loop_
_restr_equal_torsion_atom_site_label_1
_restr_equal_torsion_site_symmetry_1
_restr_equal_torsion_atom_site_label_2
_restr_equal_torsion_site_symmetry_2
_restr_equal_torsion_atom_site_label_3
_restr_equal_torsion_site_symmetry_3
_restr_equal_torsion_atom_site_label_4
_restr_equal_torsion_site_symmetry_4
_restr_equal_torsion_class_class_id
_restr_equal_torsion_class_target_weight_param
? ? ? ? ? ? ? ? ? ?


#=======================================================================

# 9. ATOMIC COORDINATES AND DISPLACEMENT PARAMETERS

loop_
_atom_site_label
_atom_site_type_symbol
_atom_site_fract_x
_atom_site_fract_y
_atom_site_fract_z
_atom_site_adp_type
_atom_site_U_iso_or_equiv
_atom_site_site_symmetry_multiplicity
_atom_site_occupancy
_atom_site_calc_flag
_atom_site_refinement_flags
_atom_site_disorder_assembly
_atom_site_disorder_group
Sn1 Sn 0.33530(6) 0.4652(2) 0.42149(8) Uani 0.0252(6) 4 1 d . . .
Sn2 Sn 0.00417(6) 0.4874(3) 0.25769(10) Uani 0.0269(6) 4 1 d . . .
Sn3 Sn 0.25271(6) -0.0346(2) 0.25671(9) Uani 0.0260(6) 4 1 d . . .
Sn4 Sn -0.08416(6) 0.0097(3) -0.07838(9) Uani 0.0271(6) 4 1 d . . .
Sn5 Sn 0.17159(6) 0.4618(2) 0.09407(9) Uani 0.0264(6) 4 1 d . . .
Sn6 Sn -0.08003(6) -0.0105(3) 0.09572(9) Uani 0.0287(6) 4 1 d . . .
I1 I 0.09049(5) 0.4602(2) 0.16984(8) Uani 0.0309(6) 4 1 d . . .
I2 I -0.15834(6) 0.0032(2) 0.17997(9) Uani 0.0354(7) 4 1 d . . .
I3 I 0.12606(5) 0.2237(2) 0.01873(9) Uani 0.0346(6) 4 1 d . . .
I4 I -0.05565(6) -0.2413(2) -0.15410(9) Uani 0.0378(7) 4 1 d . . .
I5 I 0.30492(6) 0.2180(2) 0.33534(8) Uani 0.0331(6) 4 1 d . . .
I6 I -0.13017(5) -0.2019(2) 0.00205(9) Uani 0.0347(6) 4 1 d . . .
I7 I 0.29327(6) 0.7104(3) 0.34598(9) Uani 0.0372(7) 4 1 d . . .
I8 I -0.07545(6) 0.5008(3) 0.33409(9) Uani 0.0408(7) 4 1 d . . .
I9 I -0.02867(5) 0.1806(2) 0.19109(9) Uani 0.0338(6) 4 1 d . . .
I10 I 0.21088(5) 0.2061(2) 0.18298(9) Uani 0.0345(6) 4 1 d . . .
I11 I 0.17774(7) 0.0051(3) 0.34227(10) Uani 0.0459(8) 4 1 d . . .
I12 I 0.36077(5) 0.7178(2) 0.51659(8) Uani 0.0320(6) 4 1 d . . .
I13 I -0.10816(6) 0.2700(2) 0.03733(9) Uani 0.0389(7) 4 1 d . . .
I14 I -0.00370(6) -0.0109(3) -0.00394(8) Uani 0.0371(7) 4 1 d . . .
I15 I -0.04481(5) 0.6574(2) 0.16455(8) Uani 0.0311(6) 4 1 d . . .
I16 I 0.21580(6) -0.2962(2) 0.18740(10) Uani 0.0413(7) 4 1 d . . .
I17 I 0.25334(5) 0.4206(2) 0.48843(9) Uani 0.0356(6) 4 1 d . . .
I18 I 0.04000(6) 0.7741(3) 0.31206(9) Uani 0.0408(7) 4 1 d . . .
N1 N -0.1803(7) 0.544(3) 0.1300(8) Uiso 0.044(4) 4 1 d . . .
N2 N -0.0104(9) 0.510(4) -0.0351(10) Uiso 0.066(6) 4 1 d . . .
N3 N -0.0789(10) -0.092(4) 0.2979(10) Uiso 0.071(6) 4 1 d . . .
N4 N 0.2007(7) 0.435(3) 0.3203(11) Uiso 0.059(5) 4 1 d . . .
N5 N 0.0670(7) -0.081(3) 0.1352(9) Uiso 0.046(4) 4 1 d . . .
N6 N 0.2395(13) 0.925(4) 0.5549(12) Uiso 0.097(8) 4 1 d . . .
C1 C -0.1702(8) 0.532(3) 0.1937(7) Uiso 0.044(4) 4 1 d . . .
C2 C -0.1359(8) 0.412(3) 0.2014(11) Uiso 0.044(4) 4 1 d . . .
C3 C 0.0192(9) 0.515(3) 0.0168(11) Uiso 0.066(6) 4 1 d . . .
C4 C 0.0082(12) 0.382(4) 0.0550(12) Uiso 0.066(6) 4 1 d . . .
C5 C -0.0714(11) -0.068(3) 0.3617(10) Uiso 0.071(6) 4 1 d . . .
C6 C -0.0905(13) 0.083(4) 0.3781(13) Uiso 0.071(6) 4 1 d . . .
C7 C 0.1575(7) 0.512(4) 0.3277(10) Uiso 0.059(5) 4 1 d . . .
C8 C 0.1532(9) 0.558(4) 0.3902(11) Uiso 0.059(5) 4 1 d . . .
C9 C 0.1059(6) -0.071(3) 0.1744(10) Uiso 0.046(4) 4 1 d . . .
C10 C 0.0979(9) 0.055(3) 0.2172(11) Uiso 0.046(4) 4 1 d . . .
C11 C 0.2371(12) 0.899(5) 0.4905(13) Uiso 0.097(8) 4 1 d . . .
C12 C 0.2714(13) 0.995(5) 0.4621(16) Uiso 0.097(8) 4 1 d . . .
H1n1 H -0.198022 0.619191 0.124113 Uiso 0.0527 4 1 d . . .
H2n1 H -0.156325 0.558687 0.110693 Uiso 0.0527 4 1 d . . .
H3n1 H -0.192389 0.459477 0.118335 Uiso 0.0527 4 1 d . . .
H1n2 H -0.003842 0.584306 -0.05859 Uiso 0.0788 4 1 d . . .
H2n2 H -0.007311 0.423804 -0.052968 Uiso 0.0788 4 1 d . . .
H3n2 H -0.037282 0.520125 -0.023673 Uiso 0.0788 4 1 d . . .
H1n3 H -0.058241 -0.148294 0.283738 Uiso 0.0856 4 1 d . . .
H2n3 H -0.10388 -0.136209 0.29265 Uiso 0.0856 4 1 d . . .
H3n3 H -0.078935 -0.004033 0.280236 Uiso 0.0856 4 1 d . . .
H1n4 H 0.201502 0.389796 0.286684 Uiso 0.0705 4 1 d . . .
H2n4 H 0.221417 0.50268 0.321991 Uiso 0.0705 4 1 d . . .
H3n4 H 0.204278 0.368604 0.347796 Uiso 0.0705 4 1 d . . .
H1n5 H 0.073003 -0.140236 0.105957 Uiso 0.0554 4 1 d . . .
H2n5 H 0.045096 -0.118131 0.154478 Uiso 0.0554 4 1 d . . .
H3n5 H 0.060408 0.00921 0.122406 Uiso 0.0554 4 1 d . . .
H1n6 H 0.223783 0.857324 0.572714 Uiso 0.1169 4 1 d . . .
H2n6 H 0.266435 0.917533 0.566257 Uiso 0.1169 4 1 d . . .
H3n6 H 0.22974 1.01555 0.56293 Uiso 0.1169 4 1 d . . .
H1c1 H -0.195939 0.503177 0.214467 Uiso 0.0527 4 1 d . . .
H2c1 H -0.159278 0.628109 0.207328 Uiso 0.0527 4 1 d . . .
H1c2 H -0.134806 0.382031 0.241493 Uiso 0.0527 4 1 d . . .
H2c2 H -0.142774 0.325825 0.177701 Uiso 0.0527 4 1 d . . .
H3c2 H -0.108079 0.452561 0.190072 Uiso 0.0527 4 1 d . . .
H1c3 H 0.014575 0.607881 0.037764 Uiso 0.0788 4 1 d . . .
H2c3 H 0.048896 0.506778 0.004098 Uiso 0.0788 4 1 d . . .
H1c4 H 0.009147 0.413369 0.094988 Uiso 0.0788 4 1 d . . .
H2c4 H -0.020441 0.346059 0.045777 Uiso 0.0788 4 1 d . . .
H3c4 H 0.028974 0.30211 0.048771 Uiso 0.0788 4 1 d . . .
H1c5 H -0.085673 -0.147017 0.383177 Uiso 0.0856 4 1 d . . .
H2c5 H -0.040688 -0.067272 0.36941 Uiso 0.0856 4 1 d . . .
H1c6 H -0.093183 0.08936 0.419566 Uiso 0.0856 4 1 d . . .
H2c6 H -0.071843 0.163283 0.364482 Uiso 0.0856 4 1 d . . .
H3c6 H -0.118747 0.093689 0.360608 Uiso 0.0856 4 1 d . . .
H1c7 H 0.1346 0.442837 0.317805 Uiso 0.0705 4 1 d . . .
H2c7 H 0.156428 0.60141 0.303482 Uiso 0.0705 4 1 d . . .
H1c8 H 0.131027 0.634851 0.39377 Uiso 0.0705 4 1 d . . .
H2c8 H 0.145357 0.471305 0.413081 Uiso 0.0705 4 1 d . . .
H3c8 H 0.180435 0.598539 0.403752 Uiso 0.0705 4 1 d . . .
H1c9 H 0.109534 -0.164883 0.194851 Uiso 0.0554 4 1 d . . .
H2c9 H 0.131316 -0.0473 0.151708 Uiso 0.0554 4 1 d . . .
H1c10 H 0.100632 0.016164 0.255993 Uiso 0.0554 4 1 d . . .
H2c10 H 0.118882 0.134672 0.211274 Uiso 0.0554 4 1 d . . .
H3c10 H 0.069121 0.095027 0.211656 Uiso 0.0554 4 1 d . . .
H1c11 H 0.208892 0.928926 0.476546 Uiso 0.1169 4 1 d . . .
H2c11 H 0.242546 0.793598 0.48229 Uiso 0.1169 4 1 d . . .
H1c12 H 0.257756 1.070421 0.438051 Uiso 0.1169 4 1 d . . .
H2c12 H 0.288582 1.044104 0.491425 Uiso 0.1169 4 1 d . . .
H3c12 H 0.28979 0.93158 0.438578 Uiso 0.1169 4 1 d . . .

loop_
_atom_site_aniso_label
_atom_site_aniso_type_symbol
_atom_site_aniso_U_11
_atom_site_aniso_U_22
_atom_site_aniso_U_33
_atom_site_aniso_U_12
_atom_site_aniso_U_13
_atom_site_aniso_U_23
Sn1 Sn 0.0266(9) 0.0235(13) 0.0256(11) -0.0012(8) -0.0005(8) -0.0023(9)
Sn2 Sn 0.0223(9) 0.0226(12) 0.0357(11) 0.0007(7) 0.0003(8) -0.0004(10)
Sn3 Sn 0.0256(9) 0.0197(11) 0.0327(11) -0.0014(8) 0.0003(8) 0.0015(10)
Sn4 Sn 0.0277(9) 0.0247(13) 0.0288(11) 0.0007(8) 0.0013(8) -0.0027(10)
Sn5 Sn 0.0233(9) 0.0281(13) 0.0278(11) 0.0004(8) -0.0003(7) 0.0007(10)
Sn6 Sn 0.0281(9) 0.0229(12) 0.0351(12) 0.0001(8) -0.0006(8) -0.0006(10)
I1 I 0.0255(8) 0.0312(12) 0.0359(12) 0.0004(7) 0.0014(7) -0.0036(9)
I2 I 0.0305(9) 0.0327(12) 0.0430(13) -0.0040(8) 0.0079(8) 0.0019(10)
I3 I 0.0360(9) 0.0277(11) 0.0400(12) -0.0084(8) -0.0003(8) -0.0062(10)
I4 I 0.0439(9) 0.0329(13) 0.0368(11) 0.0056(8) 0.0054(9) -0.0060(10)
I5 I 0.0386(9) 0.0278(12) 0.0328(11) -0.0019(8) 0.0019(8) -0.0007(9)
I6 I 0.0347(9) 0.0326(11) 0.0366(12) -0.0106(8) 0.0043(8) -0.0023(10)
I7 I 0.0377(9) 0.0304(13) 0.0434(13) 0.0041(8) -0.0079(9) 0.0009(11)
I8 I 0.0320(10) 0.0443(14) 0.0462(14) 0.0005(9) 0.0102(8) 0.0060(11)
I9 I 0.0316(8) 0.0267(12) 0.0430(12) -0.0032(7) -0.0063(8) 0.0006(10)
I10 I 0.0313(8) 0.0279(12) 0.0443(12) 0.0011(8) -0.0042(8) 0.0104(10)
I11 I 0.0313(10) 0.0581(16) 0.0484(13) 0.0048(9) 0.0123(9) 0.0106(13)
I12 I 0.0343(8) 0.0257(10) 0.0360(12) -0.0059(7) -0.0026(8) 0.0032(10)
I13 I 0.0457(10) 0.0292(13) 0.0417(12) 0.0073(8) -0.0006(8) 0.0055(10)
I14 I 0.0252(9) 0.0507(14) 0.0354(13) 0.0005(8) -0.0041(7) -0.0072(11)
I15 I 0.0282(8) 0.0260(11) 0.0392(11) 0.0014(7) -0.0047(8) 0.0028(9)
I16 I 0.0430(9) 0.0270(12) 0.0540(14) -0.0040(9) -0.0141(9) -0.0037(11)
I17 I 0.0240(8) 0.0447(13) 0.0380(11) -0.0025(8) 0.0017(8) -0.0008(9)
I18 I 0.0431(10) 0.0352(13) 0.0442(13) -0.0116(9) -0.0003(9) -0.0056(10)

loop_
_jana_atom_site_ADP_C_label
_jana_atom_site_ADP_C_type_symbol
_jana_atom_site_ADP_C_111
_jana_atom_site_ADP_C_112
_jana_atom_site_ADP_C_113
_jana_atom_site_ADP_C_122
_jana_atom_site_ADP_C_123
_jana_atom_site_ADP_C_133
_jana_atom_site_ADP_C_222
_jana_atom_site_ADP_C_223
_jana_atom_site_ADP_C_233
_jana_atom_site_ADP_C_333
? ? ? ? ? ? ? ? ? ? ? ?

loop_
_jana_atom_site_ADP_D_label
_jana_atom_site_ADP_D_type_symbol
_jana_atom_site_ADP_D_1111
_jana_atom_site_ADP_D_1112
_jana_atom_site_ADP_D_1113
_jana_atom_site_ADP_D_1122
_jana_atom_site_ADP_D_1123
_jana_atom_site_ADP_D_1133
_jana_atom_site_ADP_D_1222
_jana_atom_site_ADP_D_1223
_jana_atom_site_ADP_D_1233
_jana_atom_site_ADP_D_1333
_jana_atom_site_ADP_D_2222
_jana_atom_site_ADP_D_2223
_jana_atom_site_ADP_D_2233
_jana_atom_site_ADP_D_2333
_jana_atom_site_ADP_D_3333
? ? ? ? ? ? ? ? ? ? ? ? ? ? ? ? ?

loop_
_jana_atom_site_ADP_E_label
_jana_atom_site_ADP_E_type_symbol
_jana_atom_site_ADP_E_11111
_jana_atom_site_ADP_E_11112
_jana_atom_site_ADP_E_11113
_jana_atom_site_ADP_E_11122
_jana_atom_site_ADP_E_11123
_jana_atom_site_ADP_E_11133
_jana_atom_site_ADP_E_11222
_jana_atom_site_ADP_E_11223
_jana_atom_site_ADP_E_11233
_jana_atom_site_ADP_E_11333
_jana_atom_site_ADP_E_12222
_jana_atom_site_ADP_E_12223
_jana_atom_site_ADP_E_12233
_jana_atom_site_ADP_E_12333
_jana_atom_site_ADP_E_13333
_jana_atom_site_ADP_E_22222
_jana_atom_site_ADP_E_22223
_jana_atom_site_ADP_E_22233
_jana_atom_site_ADP_E_22333
_jana_atom_site_ADP_E_23333
_jana_atom_site_ADP_E_33333
? ? ? ? ? ? ? ? ? ? ? ? ? ? ? ? ? ? ? ? ? ? ?

loop_
_jana_atom_site_ADP_F_label
_jana_atom_site_ADP_F_type_symbol
_jana_atom_site_ADP_F_111111
_jana_atom_site_ADP_F_111112
_jana_atom_site_ADP_F_111113
_jana_atom_site_ADP_F_111122
_jana_atom_site_ADP_F_111123
_jana_atom_site_ADP_F_111133
_jana_atom_site_ADP_F_111222
_jana_atom_site_ADP_F_111223
_jana_atom_site_ADP_F_111233
_jana_atom_site_ADP_F_111333
_jana_atom_site_ADP_F_112222
_jana_atom_site_ADP_F_112223
_jana_atom_site_ADP_F_112233
_jana_atom_site_ADP_F_112333
_jana_atom_site_ADP_F_113333
_jana_atom_site_ADP_F_122222
_jana_atom_site_ADP_F_122223
_jana_atom_site_ADP_F_122233
_jana_atom_site_ADP_F_122333
_jana_atom_site_ADP_F_123333
_jana_atom_site_ADP_F_133333
_jana_atom_site_ADP_F_222222
_jana_atom_site_ADP_F_222223
_jana_atom_site_ADP_F_222233
_jana_atom_site_ADP_F_222333
_jana_atom_site_ADP_F_223333
_jana_atom_site_ADP_F_233333
_jana_atom_site_ADP_F_333333
? ? ? ? ? ? ? ? ? ? ? ? ? ? ? ? ? ? ? ? ? ? ? ? ? ? ? ? ? ?


#=======================================================================

# 10. MOLECULAR GEOMETRY


loop_
_geom_bond_atom_site_label_1
_geom_bond_atom_site_label_2
_geom_bond_site_symmetry_1
_geom_bond_site_symmetry_2
_geom_bond_distance
_geom_bond_publ_flag
Sn1 I3 . 4_555 3.305(3) ?
Sn1 I5 . . 3.086(3) ?
Sn1 I7 . . 3.054(3) ?
Sn1 I12 . . 3.214(3) ?
Sn1 I17 . . 2.977(3) ?
Sn2 I8 . . 3.014(3) ?
Sn2 I9 . . 3.262(3) ?
Sn2 I15 . . 3.014(3) ?
Sn2 I18 . . 3.021(3) ?
Sn3 I2 . 3_555 3.265(3) ?
Sn3 I5 . . 3.282(3) ?
Sn3 I7 . 1_545 3.285(3) ?
Sn3 I10 . . 3.001(3) ?
Sn3 I11 . . 3.049(3) ?
Sn3 I16 . . 3.019(3) ?
Sn4 I4 . . 2.944(3) ?
Sn4 I6 . . 2.980(3) ?
Sn4 I14 . . 3.012(3) ?
Sn5 I1 . . 3.040(3) ?
Sn5 I3 . . 3.056(3) ?
Sn5 I10 . . 3.270(3) ?
Sn5 I12 . 4_554 3.038(3) ?
Sn5 I16 . 1_565 3.314(3) ?
Sn6 I2 . . 3.091(3) ?
Sn6 I6 . . 3.138(3) ?
Sn6 I9 . . 3.182(3) ?
Sn6 I13 . . 2.938(3) ?
Sn6 I14 . . 3.279(3) ?
I2 N3 . . 3.74(3) ?
I4 N2 . 1_545 3.77(3) ?
I5 N3 . 3_555 3.84(3) ?
I5 N4 . . 3.74(2) ?
I7 N4 . . 3.78(3) ?
I8 N3 . 1_565 3.68(3) ?
I9 N3 . . 3.76(3) ?
I10 N4 . . 3.76(3) ?
N1 C1 . . 1.50(3) ?
N1 H1n1 . . 0.87 ?
N1 H2n1 . . 0.87 ?
N1 H3n1 . . 0.87 ?
N2 C3 . . 1.50(4) ?
N2 H1n2 . . 0.87 ?
N2 H2n2 . . 0.87 ?
N2 H3n2 . . 0.87 ?
N3 C5 . . 1.50(3) ?
N3 H1n3 . . 0.87 ?
N3 H2n3 . . 0.87 ?
N3 H3n3 . . 0.87 ?
N4 C7 . . 1.50(3) ?
N4 H1n4 . . 0.87 ?
N4 H2n4 . . 0.87 ?
N4 H3n4 . . 0.87 ?
N5 C9 . . 1.50(3) ?
N5 H1n5 . . 0.87 ?
N5 H2n5 . . 0.87 ?
N5 H3n5 . . 0.87 ?
N6 C11 . . 1.50(4) ?
N6 H1n6 . . 0.87 ?
N6 H2n6 . . 0.87 ?
N6 H3n6 . . 0.87 ?
C1 C2 . . 1.50(4) ?
C1 H1c1 . . 0.96 ?
C1 H2c1 . . 0.96 ?
C2 H1c2 . . 0.96 ?
C2 H2c2 . . 0.96 ?
C2 H3c2 . . 0.96 ?
C3 C4 . . 1.50(4) ?
C3 H1c3 . . 0.96 ?
C3 H2c3 . . 0.96 ?
C4 H1c4 . . 0.96 ?
C4 H2c4 . . 0.96 ?
C4 H3c4 . . 0.96 ?
C5 C6 . . 1.50(5) ?
C5 H1c5 . . 0.96 ?
C5 H2c5 . . 0.96 ?
C6 H1c6 . . 0.96 ?
C6 H2c6 . . 0.96 ?
C6 H3c6 . . 0.96 ?
C7 C8 . . 1.50(4) ?
C7 H1c7 . . 0.96 ?
C7 H2c7 . . 0.96 ?
C8 H1c8 . . 0.96 ?
C8 H2c8 . . 0.96 ?
C8 H3c8 . . 0.96 ?
C9 C10 . . 1.50(4) ?
C9 H1c9 . . 0.96 ?
C9 H2c9 . . 0.96 ?
C10 H1c10 . . 0.96 ?
C10 H2c10 . . 0.96 ?
C10 H3c10 . . 0.96 ?
C11 C12 . . 1.50(6) ?
C11 H1c11 . . 0.96 ?
C11 H2c11 . . 0.96 ?
C12 H1c12 . . 0.96 ?
C12 H2c12 . . 0.96 ?
C12 H3c12 . . 0.96 ?

loop_
_geom_angle_atom_site_label_1
_geom_angle_atom_site_label_2
_geom_angle_atom_site_label_3
_geom_angle_site_symmetry_1
_geom_angle_site_symmetry_2
_geom_angle_site_symmetry_3
_geom_angle
_geom_angle_publ_flag
I3 Sn1 I5 4_555 . . 95.22(8) ?
I3 Sn1 I7 4_555 . . 171.94(9) ?
I3 Sn1 I12 4_555 . . 84.00(7) ?
I3 Sn1 I17 4_555 . . 82.47(7) ?
I5 Sn1 I7 . . . 90.22(7) ?
I5 Sn1 I12 . . . 175.89(8) ?
I5 Sn1 I17 . . . 89.07(7) ?
I7 Sn1 I12 . . . 90.15(8) ?
I7 Sn1 I17 . . . 91.70(7) ?
I12 Sn1 I17 . . . 86.83(7) ?
I8 Sn2 I9 . . . 93.18(7) ?
I8 Sn2 I15 . . . 89.44(7) ?
I8 Sn2 I18 . . . 91.23(8) ?
I9 Sn2 I15 . . . 85.50(7) ?
I9 Sn2 I18 . . . 175.49(9) ?
I15 Sn2 I18 . . . 93.59(8) ?
I2 Sn3 I5 3_555 . . 80.32(6) ?
I2 Sn3 I7 3_555 . 1_545 94.50(7) ?
I2 Sn3 I10 3_555 . . 89.59(7) ?
I2 Sn3 I11 3_555 . . 166.25(9) ?
I2 Sn3 I16 3_555 . . 95.34(8) ?
I5 Sn3 I7 . . 1_545 86.09(7) ?
I5 Sn3 I10 . . . 92.50(7) ?
I5 Sn3 I11 . . . 86.32(7) ?
I5 Sn3 I16 . . . 171.78(8) ?
I7 Sn3 I10 1_545 . . 175.38(9) ?
I7 Sn3 I11 1_545 . . 87.76(8) ?
I7 Sn3 I16 1_545 . . 87.31(7) ?
I10 Sn3 I11 . . . 87.76(7) ?
I10 Sn3 I16 . . . 94.45(8) ?
I11 Sn3 I16 . . . 98.31(8) ?
I4 Sn4 I6 . . . 92.34(8) ?
I4 Sn4 I14 . . . 92.71(8) ?
I6 Sn4 I14 . . . 89.91(8) ?
I1 Sn5 I3 . . . 86.97(7) ?
I1 Sn5 I10 . . . 86.60(7) ?
I1 Sn5 I12 . . 4_554 94.11(7) ?
I1 Sn5 I16 . . 1_565 88.12(7) ?
I3 Sn5 I10 . . . 93.03(8) ?
I3 Sn5 I12 . . 4_554 91.43(7) ?
I3 Sn5 I16 . . 1_565 174.08(9) ?
I10 Sn5 I12 . . 4_554 175.52(9) ?
I10 Sn5 I16 . . 1_565 83.38(7) ?
I12 Sn5 I16 4_554 . 1_565 92.21(8) ?
I2 Sn6 I6 . . . 93.98(7) ?
I2 Sn6 I9 . . . 86.16(7) ?
I2 Sn6 I13 . . . 91.44(8) ?
I2 Sn6 I14 . . . 174.09(9) ?
I6 Sn6 I9 . . . 179.42(9) ?
I6 Sn6 I13 . . . 89.52(8) ?
I6 Sn6 I14 . . . 82.54(7) ?
I9 Sn6 I13 . . . 91.04(8) ?
I9 Sn6 I14 . . . 97.37(7) ?
I13 Sn6 I14 . . . 83.78(8) ?
Sn3 I2 Sn6 3_455 . . 173.47(9) ?
Sn3 I2 N3 3_455 . . 99.9(4) ?
Sn6 I2 N3 . . . 86.5(4) ?
Sn1 I3 Sn5 4_554 . . 77.27(7) ?
Sn4 I4 N2 . . 1_545 96.5(5) ?
Sn1 I5 Sn3 . . . 168.00(8) ?
Sn1 I5 N3 . . 3_555 93.8(4) ?
Sn1 I5 N4 . . . 87.6(4) ?
Sn3 I5 N3 . . 3_555 97.7(4) ?
Sn3 I5 N4 . . . 82.9(4) ?
N3 I5 N4 3_555 . . 157.3(6) ?
Sn4 I6 Sn6 . . . 81.90(7) ?
Sn1 I7 Sn3 . . 1_565 175.71(9) ?
Sn1 I7 N4 . . . 87.5(4) ?
Sn3 I7 N4 1_565 . . 93.1(4) ?
Sn2 I8 N3 . . 1_565 86.0(4) ?
Sn2 I9 Sn6 . . . 156.02(9) ?
Sn2 I9 N3 . . . 110.2(4) ?
Sn6 I9 N3 . . . 84.9(4) ?
Sn3 I10 Sn5 . . . 175.06(9) ?
Sn3 I10 N4 . . . 86.5(4) ?
Sn5 I10 N4 . . . 97.3(4) ?
Sn1 I12 Sn5 . . 4_555 78.92(7) ?
Sn4 I14 Sn6 . . . 79.10(6) ?
Sn3 I16 Sn5 . . 1_545 170.09(9) ?
C1 N1 H1n1 . . . 109.47 ?
C1 N1 H2n1 . . . 109.47 ?
C1 N1 H3n1 . . . 109.47 ?
H1n1 N1 H2n1 . . . 109.47 ?
H1n1 N1 H3n1 . . . 109.47 ?
H2n1 N1 H3n1 . . . 109.47 ?
I4 N2 C3 1_565 . . 142(2) ?
I4 N2 H1n2 1_565 . . 36.88 ?
I4 N2 H2n2 1_565 . . 101.7 ?
I4 N2 H3n2 1_565 . . 79.14 ?
C3 N2 H1n2 . . . 109.47 ?
C3 N2 H2n2 . . . 109.47 ?
C3 N2 H3n2 . . . 109.47 ?
H1n2 N2 H2n2 . . . 109.47 ?
H1n2 N2 H3n2 . . . 109.47 ?
H2n2 N2 H3n2 . . . 109.47 ?
I2 N3 I5 . . 3_455 67.7(5) ?
I2 N3 I8 . . 1_545 113.6(8) ?
I2 N3 I9 . . . 69.7(5) ?
I2 N3 C5 . . . 141(2) ?
I2 N3 H1n3 . . . 109.4 ?
I2 N3 H2n3 . . . 54.92 ?
I2 N3 H3n3 . . . 57.61 ?
I5 N3 I8 3_455 . 1_545 72.2(6) ?
I5 N3 I9 3_455 . . 135.5(8) ?
I5 N3 C5 3_455 . . 87.9(17) ?
I5 N3 H1n3 3_455 . . 126.63 ?
I5 N3 H2n3 3_455 . . 23.07 ?
I5 N3 H3n3 3_455 . . 111.09 ?
I8 N3 I9 1_545 . . 139.1(8) ?
I8 N3 C5 1_545 . . 84.8(16) ?
I8 N3 H1n3 1_545 . . 60.38 ?
I8 N3 H2n3 1_545 . . 67.53 ?
I8 N3 H3n3 1_545 . . 165.21 ?
I9 N3 C5 . . . 119.2(19) ?
I9 N3 H1n3 . . . 79.69 ?
I9 N3 H2n3 . . . 123.95 ?
I9 N3 H3n3 . . . 29.89 ?
C5 N3 H1n3 . . . 109.47 ?
C5 N3 H2n3 . . . 109.47 ?
C5 N3 H3n3 . . . 109.47 ?
H1n3 N3 H2n3 . . . 109.47 ?
H1n3 N3 H3n3 . . . 109.47 ?
H2n3 N3 H3n3 . . . 109.47 ?
I5 N4 I7 . . . 70.7(4) ?
I5 N4 I10 . . . 74.5(5) ?
I5 N4 C7 . . . 167.6(16) ?
I5 N4 H1n4 . . . 79.86 ?
I5 N4 H2n4 . . . 73.63 ?
I5 N4 H3n4 . . . 58.74 ?
I7 N4 I10 . . . 114.3(6) ?
I7 N4 C7 . . . 111.0(18) ?
I7 N4 H1n4 . . . 114.34 ?
I7 N4 H2n4 . . . 6.88 ?
I7 N4 H3n4 . . . 102.85 ?
I10 N4 C7 . . . 114.3(15) ?
I10 N4 H1n4 . . . 6.06 ?
I10 N4 H2n4 . . . 110.05 ?
I10 N4 H3n4 . . . 103.9 ?
C7 N4 H1n4 . . . 109.47 ?
C7 N4 H2n4 . . . 109.47 ?
C7 N4 H3n4 . . . 109.47 ?
H1n4 N4 H2n4 . . . 109.47 ?
H1n4 N4 H3n4 . . . 109.47 ?
H2n4 N4 H3n4 . . . 109.47 ?
C9 N5 H1n5 . . . 109.47 ?
C9 N5 H2n5 . . . 109.47 ?
C9 N5 H3n5 . . . 109.47 ?
H1n5 N5 H2n5 . . . 109.47 ?
H1n5 N5 H3n5 . . . 109.47 ?
H2n5 N5 H3n5 . . . 109.47 ?
C11 N6 H1n6 . . . 109.47 ?
C11 N6 H2n6 . . . 109.47 ?
C11 N6 H3n6 . . . 109.47 ?
H1n6 N6 H2n6 . . . 109.47 ?
H1n6 N6 H3n6 . . . 109.47 ?
H2n6 N6 H3n6 . . . 109.47 ?
N1 C1 C2 . . . 108.0(19) ?
N1 C1 H1c1 . . . 109.47 ?
N1 C1 H2c1 . . . 109.47 ?
C2 C1 H1c1 . . . 109.47 ?
C2 C1 H2c1 . . . 109.47 ?
H1c1 C1 H2c1 . . . 110.9 ?
C1 C2 H1c2 . . . 109.47 ?
C1 C2 H2c2 . . . 109.47 ?
C1 C2 H3c2 . . . 109.47 ?
H1c2 C2 H2c2 . . . 109.47 ?
H1c2 C2 H3c2 . . . 109.47 ?
H2c2 C2 H3c2 . . . 109.47 ?
N2 C3 C4 . . . 108(2) ?
N2 C3 H1c3 . . . 109.47 ?
N2 C3 H2c3 . . . 109.47 ?
C4 C3 H1c3 . . . 109.47 ?
C4 C3 H2c3 . . . 109.47 ?
H1c3 C3 H2c3 . . . 110.9 ?
C3 C4 H1c4 . . . 109.47 ?
C3 C4 H2c4 . . . 109.47 ?
C3 C4 H3c4 . . . 109.47 ?
H1c4 C4 H2c4 . . . 109.47 ?
H1c4 C4 H3c4 . . . 109.47 ?
H2c4 C4 H3c4 . . . 109.47 ?
N3 C5 C6 . . . 108(2) ?
N3 C5 H1c5 . . . 109.47 ?
N3 C5 H2c5 . . . 109.47 ?
C6 C5 H1c5 . . . 109.47 ?
C6 C5 H2c5 . . . 109.47 ?
H1c5 C5 H2c5 . . . 110.9 ?
C5 C6 H1c6 . . . 109.47 ?
C5 C6 H2c6 . . . 109.47 ?
C5 C6 H3c6 . . . 109.47 ?
H1c6 C6 H2c6 . . . 109.47 ?
H1c6 C6 H3c6 . . . 109.47 ?
H2c6 C6 H3c6 . . . 109.47 ?
N4 C7 C8 . . . 108(2) ?
N4 C7 H1c7 . . . 109.47 ?
N4 C7 H2c7 . . . 109.47 ?
C8 C7 H1c7 . . . 109.47 ?
C8 C7 H2c7 . . . 109.47 ?
H1c7 C7 H2c7 . . . 110.9 ?
C7 C8 H1c8 . . . 109.47 ?
C7 C8 H2c8 . . . 109.47 ?
C7 C8 H3c8 . . . 109.47 ?
H1c8 C8 H2c8 . . . 109.47 ?
H1c8 C8 H3c8 . . . 109.47 ?
H2c8 C8 H3c8 . . . 109.47 ?
N5 C9 C10 . . . 108.0(19) ?
N5 C9 H1c9 . . . 109.47 ?
N5 C9 H2c9 . . . 109.47 ?
C10 C9 H1c9 . . . 109.47 ?
C10 C9 H2c9 . . . 109.47 ?
H1c9 C9 H2c9 . . . 110.9 ?
C9 C10 H1c10 . . . 109.47 ?
C9 C10 H2c10 . . . 109.47 ?
C9 C10 H3c10 . . . 109.47 ?
H1c10 C10 H2c10 . . . 109.47 ?
H1c10 C10 H3c10 . . . 109.47 ?
H2c10 C10 H3c10 . . . 109.47 ?
N6 C11 C12 . . . 108(3) ?
N6 C11 H1c11 . . . 109.47 ?
N6 C11 H2c11 . . . 109.47 ?
C12 C11 H1c11 . . . 109.47 ?
C12 C11 H2c11 . . . 109.47 ?
H1c11 C11 H2c11 . . . 110.9 ?
C11 C12 H1c12 . . . 109.47 ?
C11 C12 H2c12 . . . 109.47 ?
C11 C12 H3c12 . . . 109.47 ?
H1c12 C12 H2c12 . . . 109.47 ?
H1c12 C12 H3c12 . . . 109.47 ?
H2c12 C12 H3c12 . . . 109.47 ?

loop_
_geom_torsion_atom_site_label_1
_geom_torsion_atom_site_label_2
_geom_torsion_atom_site_label_3
_geom_torsion_atom_site_label_4
_geom_torsion_site_symmetry_1
_geom_torsion_site_symmetry_2
_geom_torsion_site_symmetry_3
_geom_torsion_site_symmetry_4
_geom_torsion
_geom_torsion_publ_flag
? ? ? ? ? ? ? ? ? ?

loop_
_geom_hbond_atom_site_label_D
_geom_hbond_atom_site_label_H
_geom_hbond_atom_site_label_A
_geom_hbond_site_symmetry_D
_geom_hbond_site_symmetry_H
_geom_hbond_site_symmetry_A
_geom_hbond_distance_DH
_geom_hbond_distance_HA
_geom_hbond_distance_DA
_geom_hbond_angle_DHA
_geom_hbond_publ_flag
? ? ? ? ? ? ? ? ? ? ?


#=======================================================================

# 11. STRUCTURE-FACTOR LIST

loop_
_refln_index_h
_refln_index_k
_refln_index_l
_refln_F_squared_calc
_refln_F_squared_meas
_refln_F_squared_sigma
_refln_observed_status
? ? ? ? ? ? ?

loop_
_twin_refln_datum_id
_twin_refln_individual_id
_twin_refln_index_h
_twin_refln_index_k
_twin_refln_index_l
_twin_refln_F_squared_calc
_twin_refln_F_squared_meas
_twin_refln_F_squared_sigma
_twin_refln_include_status
1 2 -2 1 0 800. 1220. 6285. <
1 1 4 0 0 800. 1220. 6285. <
2 1 6 0 0 108. 4027. 5369. <
3 2 -4 2 0 10404. 8848. 4638. <
3 1 8 0 0 10404. 8848. 4638. <
4 1 10 0 0 2068. 1953. 3783. <
5 2 -6 3 0 126964. 121980. 4189. o
5 1 12 0 0 126964. 121980. 4189. o
6 1 14 0 0 17662. 14157. 3360. o
7 2 -8 4 0 14099. 15560. 2927. o
7 1 16 0 0 14099. 15560. 2927. o
8 1 18 0 0 22869. 20015. 2874. o
9 2 -10 5 0 26149. 29473. 2737. o
9 1 20 0 0 26149. 29473. 2737. o
10 1 22 0 0 3693. 2502. 2380. <
11 2 -12 6 0 850144. 837264. 5170. o
11 1 24 0 0 850144. 837264. 5170. o
12 1 26 0 0 21163. 19954. 2748. o
13 2 -14 7 0 49706. 49061. 2810. o
13 1 28 0 0 49706. 49061. 2810. o
14 1 30 0 0 143. 7078. 3598. <
15 2 -16 8 0 6568. 5248. 3662. <
15 1 32 0 0 6568. 5248. 3662. <
16 1 34 0 0 1458. 1831. 2624. <
17 2 -18 9 0 31485. 32585. 2987. o
17 1 36 0 0 31485. 32585. 2987. o
18 2 20 -8 0 4801. 5492. 2562. o
18 1 -34 1 0 4801. 5492. 2562. o
19 2 18 -7 0 17597. 17025. 3662. o
19 1 -30 1 0 17597. 17025. 3662. o
20 2 16 -6 0 28942. 23737. 2455. o
20 1 -26 1 0 28942. 23737. 2455. o
21 2 14 -5 0 12498. 10801. 2321. o
21 1 -22 1 0 12498. 10801. 2321. o
22 2 12 -4 0 100831. 94460. 3044. o
22 1 -18 1 0 100831. 94460. 3044. o
23 2 10 -3 0 3280. 6346. 2805. o
23 1 -14 1 0 3280. 6346. 2805. o
24 2 8 -2 0 1536. 6163. 4148. <
24 1 -10 1 0 1536. 6163. 4148. <
25 2 6 -1 0 50113. 46010. 5014. o
25 1 -6 1 0 50113. 46010. 5014. o
26 2 4 0 0 373. 1831. 7444. <
26 1 -2 1 0 373. 1831. 7444. <
27 1 1 1 0 22269. 20625. 7385. o
28 2 2 1 0 257. 488. 9092. <
28 1 2 1 0 257. 488. 9092. <
29 1 3 1 0 7711. 4455. 4761. <
30 1 4 1 0 101. 549. 4088. <
31 1 5 1 0 11859. 9153. 4273. o
32 2 0 2 0 68300. 57359. 5828. o
32 1 6 1 0 68300. 57359. 5828. o
33 1 7 1 0 3880. 2441. 3295. <
34 1 8 1 0 3754. 1709. 2990. <
35 1 9 1 0 31405. 26544. 2820. o
36 2 -2 3 0 12342. 11106. 3601. o
36 1 10 1 0 12342. 11106. 3601. o
37 1 11 1 0 70326. 67611. 3007. o
38 1 12 1 0 2. 122. 2685. <
39 1 13 1 0 44043. 41860. 2694. o
40 2 -4 4 0 20966. 18550. 3543. o
40 1 14 1 0 20966. 18550. 3543. o
41 1 15 1 0 157220. 141751. 2902. o
42 1 16 1 0 4130. 2685. 2136. <
43 1 17 1 0 82222. 81218. 2267. o
44 2 -6 5 0 65566. 66879. 3043. o
44 1 18 1 0 65566. 66879. 3043. o
45 1 19 1 0 10908. 9092. 1833. o
46 1 20 1 0 7199. 6651. 1770. o
47 1 21 1 0 20. 427. 1709. <
48 2 -8 6 0 4572. 732. 2686. <
48 1 22 1 0 4572. 732. 2686. <
49 1 23 1 0 2944. 4027. 1891. o
50 1 24 1 0 2668. 8787. 1886. o
51 1 25 1 0 107847. 108007. 2195. o
52 2 -10 7 0 21908. 20869. 2992. o
52 1 26 1 0 21908. 20869. 2992. o
53 1 27 1 0 73047. 72981. 2075. o
54 1 28 1 0 51. 1037. 2258. <
55 1 29 1 0 27780. 27764. 2258. o
56 2 -12 8 0 35917. 28008. 4104. o
56 1 30 1 0 35917. 28008. 4104. o
57 1 31 1 0 9677. 8177. 2503. o
58 1 32 1 0 10138. 9763. 2197. o
59 1 33 1 0 8748. 12509. 2192. o
60 2 -14 9 0 6338. 4882. 2869. <
60 1 34 1 0 6338. 4882. 2869. <
61 1 35 1 0 95. 1648. 1952. <
62 1 36 1 0 13. 6895. 2009. o
63 2 24 -8 0 26423. 20808. 2576. o
63 1 -36 2 0 26423. 20808. 2576. o
64 2 22 -7 0 4160. 6590. 2561. o
64 1 -32 2 0 4160. 6590. 2561. o
65 2 20 -6 0 10363. 11106. 3233. o
65 1 -28 2 0 10363. 11106. 3233. o
66 2 18 -5 0 164925. 156396. 3050. o
66 1 -24 2 0 164925. 156396. 3050. o
67 2 16 -4 0 12329. 11411. 2320. o
67 1 -20 2 0 12329. 11411. 2320. o
68 2 14 -3 0 7472. 3417. 2931. <
68 1 -16 2 0 7472. 3417. 2931. <
69 2 12 -2 0 6261480. 6102060. 29110. o
69 1 -12 2 0 6261480. 6102060. 29110. o
70 2 10 -1 0 3310. 3539. 4210. <
70 1 -8 2 0 3310. 3539. 4210. <
71 2 8 0 0 6663. 5248. 7872. <
71 1 -4 2 0 6663. 5248. 7872. <
72 2 6 1 0 134164. 124360. 9797. o
72 1 0 2 0 134164. 124360. 9797. o
73 1 1 2 0 110. 1526. 7017. <
74 1 2 2 0 24100. 21357. 6959. o
75 1 3 2 0 4821. 6773. 5247. <
76 2 4 2 0 5643. 3539. 7628. <
76 1 4 2 0 5643. 3539. 7628. <
77 1 5 2 0 269990. 253175. 5056. o
78 1 6 2 0 3408. 1831. 3539. <
79 1 7 2 0 36062. 38443. 3288. o
80 2 2 3 0 14583. 10068. 4763. o
80 1 8 2 0 14583. 10068. 4763. o
81 1 9 2 0 111760. 106481. 3161. o
82 1 10 2 0 2748. 2746. 2685. <
83 1 11 2 0 164749. 149134. 3312. o
84 1 13 2 0 439782. 412194. 4179. o
85 1 14 2 0 2116. 2380. 2380. <
86 1 15 2 0 73918. 65475. 2503. o
87 2 -2 5 0 6415. 3600. 3418. <
87 1 16 2 0 6415. 3600. 3418. <
88 1 17 2 0 15235. 16109. 2195. o
89 1 18 2 0 1913. 2685. 2013. <
90 1 19 2 0 32778. 29290. 2028. o
91 2 -4 6 0 11534. 14767. 2986. o
91 1 20 2 0 11534. 14767. 2986. o
92 1 21 2 0 11. 1342. 1891. <
93 1 22 2 0 3820. 2563. 1831. <
94 1 23 2 0 16752. 13242. 2142. o
95 2 -6 7 0 141433. 158043. 3213. o
95 1 24 2 0 141433. 158043. 3213. o
96 1 25 2 0 2191. 6224. 2378. o
97 1 26 2 0 37944. 38748. 2315. o
98 1 27 2 0 716. 1281. 2197. <
99 2 -8 8 0 5958. 3722. 3113. <
99 1 28 2 0 5958. 3722. 3113. <
100 1 29 2 0 1398. -122. 2136. <
101 1 30 2 0 7646. 7139. 2197. o
102 1 31 2 0 1663. -1342. 2075. <
103 2 -10 9 0 3813. 7872. 4270. <
103 1 32 2 0 3813. 7872. 4270. <
104 1 33 2 0 548. 3600. 2257. <
105 1 34 2 0 2065. 6834. 2010. o
106 1 35 2 0 967. 4760. 1951. o
107 2 -12 10 0 26332. 27276. 3110. o
107 1 36 2 0 26332. 27276. 3110. o
108 2 26 -7 0 3075. 6041. 2683. o
108 1 -34 3 0 3075. 6041. 2683. o
109 2 24 -6 0 100601. 95131. 2797. o
109 1 -30 3 0 100601. 95131. 2797. o
110 2 22 -5 0 5312. 1953. 2442. <
110 1 -26 3 0 5312. 1953. 2442. <
111 2 20 -4 0 7841. 7567. 3295. o
111 1 -22 3 0 7841. 7567. 3295. o
112 2 18 -3 0 2759. 7445. 3354. o
112 1 -18 3 0 2759. 7445. 3354. o
113 2 16 -2 0 6499. 7139. 3966. <
113 1 -14 3 0 6499. 7139. 3966. <
114 2 14 -1 0 8188. 9946. 4942. o
114 1 -10 3 0 8188. 9946. 4942. o
115 2 12 0 0 108527. 99708. 4629. o
115 1 -6 3 0 108527. 99708. 4629. o
116 2 10 1 0 53418. 48206. 5018. o
116 1 -2 3 0 53418. 48206. 5018. o
117 1 0 3 0 1508. 6041. 7139. <
118 1 1 3 0 68140. 63156. 6542. o
119 2 8 2 0 53902. 49671. 10806. o
119 1 2 3 0 53902. 49671. 10806. o
120 1 3 3 0 4437. 3539. 5248. <
121 1 4 3 0 5194. 6346. 5125. <
122 1 5 3 0 2431. 4210. 4454. <
123 2 6 3 0 103691. 99830. 6728. o
123 1 6 3 0 103691. 99830. 6728. o
124 1 7 3 0 9969. 9519. 3417. o
125 1 8 3 0 301. 1159. 3905. <
126 1 9 3 0 584. 2319. 3478. <
127 2 4 4 0 27173. 21052. 3854. o
127 1 10 3 0 27173. 21052. 3854. o
128 1 11 3 0 1137. 915. 2868. <
129 1 12 3 0 35088. 36856. 3290. o
130 1 13 3 0 177678. 181841. 3544. o
131 2 2 5 0 5180. 6285. 3722. <
131 1 14 3 0 5180. 6285. 3722. <
132 1 15 3 0 32696. 29290. 2634. o
133 1 16 3 0 2426. 2502. 2441. <
134 1 17 3 0 97362. 95375. 2764. o
135 2 0 6 0 39612. 40457. 3353. o
135 1 18 3 0 39612. 40457. 3353. o
136 1 19 3 0 15038. 17879. 2374. o
137 1 20 3 0 71893. 72309. 2621. o
138 1 21 3 0 1288. 2319. 2319. <
139 2 -2 7 0 22952. 17147. 3000. o
139 1 22 3 0 22952. 17147. 3000. o
140 1 23 3 0 4017. 4332. 2197. <
141 1 24 3 0 1549. 3844. 2257. <
142 1 25 3 0 1763. 1220. 2319. <
143 2 -4 8 0 8718. 2990. 3236. <
143 1 26 3 0 8718. 2990. 3236. <
144 1 27 3 0 20920. 16170. 2146. o
145 1 28 3 0 16639. 12326. 1900. o
146 1 29 3 0 37397. 37345. 2197. o
147 2 -6 9 0 89679. 93484. 4679. o
147 1 30 3 0 89679. 93484. 4679. o
148 1 31 3 0 26811. 26056. 2321. o
149 1 32 3 0 8709. 6834. 2320. o
150 1 33 3 0 1825. 9397. 2007. o
151 2 -8 10 0 1281. 6346. 3049. o
151 1 34 3 0 1281. 6346. 3049. o
152 1 35 3 0 26. 2136. 2074. <
153 2 28 -6 0 846. 5553. 2744. o
153 1 -32 4 0 846. 5553. 2744. o
154 2 26 -5 0 3891. 4821. 2684. <
154 1 -28 4 0 3891. 4821. 2684. <
155 2 24 -4 0 195416. 190872. 3664. o
155 1 -24 4 0 195416. 190872. 3664. o
156 2 22 -3 0 1790. 5248. 2806. <
156 1 -20 4 0 1790. 5248. 2806. <
157 2 20 -2 0 15711. 15133. 2991. o
157 1 -16 4 0 15711. 15133. 2991. o
158 2 18 -1 0 178174. 173116. 3845. o
158 1 -12 4 0 178174. 173116. 3845. o
159 2 16 0 0 22015. 22150. 4027. o
159 1 -8 4 0 22015. 22150. 4027. o
160 2 14 1 0 90190. 91104. 4511. o
160 1 -4 4 0 90190. 91104. 4511. o
161 1 1 4 0 1171220. 1154510. 10395. o
162 1 2 4 0 6444. 5370. 5187. <
163 1 3 4 0 128421. 123018. 5464. o
164 2 10 3 0 91529. 94521. 9450. o
164 1 4 4 0 91529. 94521. 9450. o
165 1 5 4 0 88929. 88297. 4763. o
166 1 6 4 0 19918. 13791. 4095. o
167 1 7 4 0 180698. 167441. 4411. o
168 2 8 4 0 24200. 25568. 5490. o
168 1 8 4 0 24200. 25568. 5490. o
169 1 9 4 0 26852. 30205. 2859. o
170 1 10 4 0 83704. 76154. 2863. o
171 1 11 4 0 621. 3051. 2501. <
172 2 6 5 0 164320. 158532. 4510. o
172 1 12 4 0 164320. 158532. 4510. o
173 1 13 4 0 12309. 12692. 2379. o
174 1 14 4 0 96554. 89456. 2511. o
175 1 15 4 0 1785. 2563. 2258. <
176 2 4 6 0 15845. 15133. 3418. o
176 1 16 4 0 15845. 15133. 3418. o
177 1 17 4 0 30815. 28252. 2145. o
178 1 18 4 0 7405. 9763. 1950. o
179 1 19 4 0 40. 5004. 2073. o
180 2 2 7 0 15228. 14889. 3296. o
180 1 20 4 0 15228. 14889. 3296. o
181 1 21 4 0 31146. 35209. 2118. o
182 1 22 4 0 3277. 4088. 2013. o
183 1 23 4 0 19700. 21235. 2071. o
184 2 0 8 0 165305. 161583. 3585. o
184 1 24 4 0 165305. 161583. 3585. o
185 1 25 4 0 217641. 225959. 2428. o
186 1 26 4 0 4386. 7078. 1950. o
187 1 27 4 0 34728. 33317. 2446. o
188 2 -2 9 0 3542. 5858. 4332. <
188 1 28 4 0 3542. 5858. 4332. <
189 1 29 4 0 1807. 2685. 2196. <
190 1 30 4 0 318. 3844. 2257. <
191 1 31 4 0 1301. 5004. 1951. o
192 2 -4 10 0 117. 1587. 2929. <
192 1 32 4 0 117. 1587. 2929. <
193 1 33 4 0 3238. 6956. 2072. o
194 1 34 4 0 3283. 7689. 1949. o
195 2 30 -5 0 8202. 11045. 2865. o
195 1 -30 5 0 8202. 11045. 2865. o
196 2 28 -4 0 2670. 6529. 2805. o
196 1 -26 5 0 2670. 6529. 2805. o
197 2 26 -3 0 1425. 6102. 2866. o
197 1 -22 5 0 1425. 6102. 2866. o
198 2 24 -2 0 144593. 139127. 3477. o
198 1 -18 5 0 144593. 139127. 3477. o
199 2 22 -1 0 57536. 60533. 3158. o
199 1 -14 5 0 57536. 60533. 3158. o
200 2 20 0 0 39293. 41372. 3472. o
200 1 -10 5 0 39293. 41372. 3472. o
201 2 18 1 0 14536. 20076. 3593. o
201 1 -6 5 0 14536. 20076. 3593. o
202 2 16 2 0 1571. 1892. 4271. <
