Repository: paramvir3/Crystal-Structures-Halide-perovskite

# Halide-perovskite-structures

## References
- https://doi.org/10.1021/ic401215x
- https://doi.org/10.1063/5.0165285

File: tetragonal.cif (part 25 of 25)
_atom_type_scat_Cromer_Mann_b3
_atom_type_scat_Cromer_Mann_b4
_atom_type_scat_Cromer_Mann_c
_atom_type_scat_source
28.9447 141(19) 0.002827 132.5 139.1
28.9457 127(18) 0.003144 132.5 139.3
28.9467 158(20) 0.002516 132.5 139.5
28.9477 139(19) 0.002856 132.5 139.6
28.9487 179(21) 0.002233 132.5 139.8
28.9497 131(18) 0.003049 132.5 140.0
28.9507 125(18) 0.003201 132.5 140.3
28.9517 156(20) 0.002564 132.5 140.6
28.9527 141(19) 0.002823 132.5 141.0
28.9537 138(19) 0.002880 132.5 141.5
28.9547 145(19) 0.002753 132.5 142.0
28.9557 130(18) 0.003068 132.5 142.4
28.9567 128(18) 0.003113 132.5 143.1
28.9577 141(19) 0.002827 132.5 143.8
28.9587 139(19) 0.002875 132.5 144.5
28.9597 136(18) 0.002926 132.5 145.2
28.9607 163(20) 0.002447 132.4 145.9
28.9617 138(19) 0.002892 132.4 146.6
28.9627 133(18) 0.002991 132.4 147.1
28.9637 144(19) 0.002770 132.4 147.4
28.9647 132(18) 0.003013 132.4 147.6
28.9657 143(19) 0.002797 132.4 147.5
28.9667 148(19) 0.002702 132.4 147.2
28.9677 153(20) 0.002607 132.4 146.8
28.9687 134(18) 0.002981 132.4 146.1
28.9697 96(15) 0.00416 132.4 145.4
28.9707 120(17) 0.003323 132.4 144.3
28.9717 160(20) 0.002496 132.4 143.4
28.9727 144(19) 0.002768 132.4 142.6
28.9737 132(18) 0.003018 132.4 141.7
28.9747 133(18) 0.002999 132.4 140.9
28.9757 137(19) 0.002909 132.4 140.2
28.9767 134(18) 0.002973 132.4 139.5
28.9777 146(19) 0.002727 132.4 138.9
28.9787 124(18) 0.003211 132.4 138.3
28.9797 146(19) 0.002733 132.4 137.8
28.9807 150(19) 0.002665 132.4 137.3
28.9817 166(20) 0.002408 132.4 136.9
28.9827 157(20) 0.002531 132.4 136.5
28.9837 154(20) 0.002588 132.4 136.2
28.9847 149(19) 0.002669 132.3 135.9
28.9857 148(19) 0.002697 132.3 135.6
28.9867 159(20) 0.002510 132.3 135.3
28.9877 141(19) 0.002829 132.3 135.1
28.9887 164(20) 0.002432 132.3 134.9
28.9897 166(20) 0.002398 132.3 134.8
28.9907 140(19) 0.002861 132.3 134.6
28.9917 114(17) 0.003492 132.3 134.5
28.9927 147(19) 0.002714 132.3 134.3
28.9937 119(17) 0.003362 132.3 134.2
28.9947 134(18) 0.002969 132.3 134.1
28.9957 138(19) 0.002902 132.3 134.0
28.9967 145(19) 0.002757 132.3 133.9
28.9977 144(19) 0.002774 132.3 133.9
28.9987 182(21) 0.002190 132.3 133.8
28.9997 137(19) 0.002920 132.3 133.7
29.0007 130(18) 0.003071 132.3 133.6
29.0017 131(18) 0.003051 132.3 133.6
29.0027 116(17) 0.003446 132.3 133.5
29.0037 123(18) 0.003230 132.3 133.5
29.0047 172(21) 0.002319 132.3 133.4
29.0057 172(21) 0.002320 132.3 133.4
29.0067 118(17) 0.003401 132.3 133.3
29.0077 114(17) 0.003473 132.3 133.3
29.0087 97(16) 0.00413 132.3 133.2
29.0097 120(17) 0.003320 132.2 133.2
29.0107 138(19) 0.002899 132.2 133.2
29.0117 149(19) 0.002677 132.2 133.1
29.0127 144(19) 0.002755 132.2 133.1
29.0137 150(19) 0.002658 132.2 133.1
29.0147 151(19) 0.002636 132.2 133.0
29.0157 134(18) 0.002988 132.2 133.0
29.0167 120(17) 0.003319 132.2 133.0
29.0177 135(18) 0.002962 132.2 133.0
29.0187 142(19) 0.002803 132.2 132.7
29.0197 129(18) 0.003098 132.2 132.7
29.0207 142(19) 0.002812 132.2 132.7
29.0217 117(17) 0.003416 132.2 132.7
29.0227 135(18) 0.002945 132.2 132.7
29.0237 143(19) 0.002791 132.2 132.6
29.0247 137(19) 0.002915 132.2 132.6
29.0257 125(18) 0.003200 132.2 132.6
29.0267 139(19) 0.002861 132.2 132.6
29.0277 135(18) 0.002956 132.2 132.6
29.0287 154(20) 0.002588 132.2 132.5
29.0297 130(18) 0.003074 132.2 132.5
29.0307 139(19) 0.002863 132.2 132.5
29.0317 121(17) 0.003309 132.2 132.5
29.0327 126(18) 0.003172 132.2 132.5
29.0337 138(19) 0.002885 132.2 132.5
29.0347 124(18) 0.003208 132.1 132.5
29.0357 124(18) 0.003209 132.1 132.5
29.0367 132(18) 0.003017 132.1 132.4
29.0377 137(19) 0.002894 132.1 132.4
29.0387 112(17) 0.00357 132.1 132.4
29.0397 112(17) 0.00357 132.1 132.4
29.0407 131(18) 0.003057 132.1 132.4
29.0417 127(18) 0.003129 132.1 132.4
29.0427 162(20) 0.002467 132.1 132.4
29.0437 135(18) 0.002965 132.1 132.4
29.0447 134(18) 0.002977 132.1 132.4
29.0457 151(19) 0.002639 132.1 132.3
29.0467 126(18) 0.003184 132.1 132.3
29.0477 132(18) 0.003021 132.1 132.3
29.0487 135(18) 0.002942 132.1 132.3
29.0497 153(20) 0.002599 132.1 132.3
29.0507 136(18) 0.002939 132.1 132.3
29.0517 142(19) 0.002797 132.1 132.3
29.0527 132(18) 0.003015 132.1 132.3
29.0537 130(18) 0.003054 132.1 132.3
29.0547 137(19) 0.002918 132.1 132.3
29.0557 130(18) 0.003077 132.1 132.3
29.0567 112(17) 0.00356 132.1 132.3
29.0577 153(20) 0.002613 132.1 132.2
29.0587 130(18) 0.003066 132.1 132.2
29.0597 119(17) 0.003353 132.1 132.2
29.0607 141(19) 0.002826 132.0 132.2
29.0617 124(18) 0.003207 132.0 132.2
29.0627 138(19) 0.002901 132.0 132.2
29.0637 127(18) 0.003130 132.0 132.2
29.0647 123(18) 0.003234 132.0 132.2
29.0657 131(18) 0.003056 132.0 132.2
29.0667 131(18) 0.003031 132.0 132.2
29.0677 121(17) 0.003290 132.0 132.2
29.0687 130(18) 0.003069 132.0 132.2
29.0697 139(19) 0.002870 132.0 132.2
29.0707 129(18) 0.003110 132.0 132.2
29.0717 110(17) 0.00364 132.0 132.1
29.0727 115(17) 0.003460 132.0 132.1
29.0737 134(18) 0.002986 132.0 132.1
29.0747 113(17) 0.00353 132.0 132.1
29.0757 129(18) 0.003112 132.0 132.1
29.0767 132(18) 0.003027 132.0 132.1
29.0777 134(18) 0.002965 132.0 132.1
29.0787 143(19) 0.002784 132.0 132.1
29.0797 111(17) 0.00362 132.0 132.1
29.0807 160(20) 0.002528 132.0 132.1
29.0817 115(17) 0.00355 132.0 132.1
29.0827 126(18) 0.003173 132.0 132.1
29.0837 130(18) 0.003068 132.0 132.1
29.0847 128(18) 0.003112 132.0 132.1
29.0857 122(17) 0.003276 132.0 132.1
29.0867 124(18) 0.003204 132.0 132.1
29.0877 124(18) 0.003216 131.9 132.1
29.0887 117(17) 0.003391 131.9 132.0
29.0897 129(18) 0.003082 131.9 132.0
29.0907 127(18) 0.003139 131.9 132.0
29.0917 148(19) 0.002691 131.9 132.0
29.0927 165(20) 0.002413 131.9 132.0
29.0937 157(20) 0.002541 131.9 132.0
29.0947 129(18) 0.003107 131.9 132.0
29.0957 113(17) 0.00354 131.9 132.0
29.0967 130(18) 0.003076 131.9 132.0
29.0977 134(18) 0.002972 131.9 132.0
29.0987 127(18) 0.003123 131.9 132.0
29.0997 133(18) 0.002994 131.9 132.0
29.1007 131(18) 0.003042 131.9 132.0
29.1017 140(19) 0.002856 131.9 132.0
29.1027 137(19) 0.002900 131.9 132.0
29.1037 120(17) 0.003309 131.9 132.0
29.1047 131(18) 0.003047 131.9 132.0
29.1057 124(18) 0.003224 131.9 132.0
29.1067 132(18) 0.003023 131.9 132.0
29.1077 128(18) 0.003114 131.9 132.0
29.1087 150(19) 0.002658 131.9 131.9
29.1097 139(19) 0.002863 131.9 131.9
29.1107 148(19) 0.002694 131.9 131.9
29.1117 157(20) 0.002531 131.9 131.9
29.1127 158(20) 0.002512 131.9 131.9
29.1137 160(20) 0.002488 131.8 131.9
29.1147 134(18) 0.002981 131.8 131.9
29.1157 108(16) 0.00371 131.8 131.9
29.1167 122(17) 0.003274 131.8 131.9
29.1177 128(18) 0.003107 131.8 131.9
29.1187 126(18) 0.003153 131.8 131.9
29.1197 122(18) 0.003263 131.8 131.9
29.1207 141(19) 0.002825 131.8 131.9
29.1217 121(17) 0.003292 131.8 131.9
29.1227 100(16) 0.00401 131.8 131.9
29.1237 101(16) 0.00394 131.8 131.9
29.1247 120(17) 0.003316 131.8 131.9
29.1257 123(18) 0.003229 131.8 131.9
29.1267 123(18) 0.003233 131.8 131.9
29.1277 137(19) 0.002911 131.8 131.9
29.1287 135(18) 0.002944 131.8 131.8
29.1297 137(19) 0.002912 131.8 131.8
29.1307 120(17) 0.003323 131.8 131.8
29.1317 160(20) 0.002511 131.8 131.8
29.1327 135(18) 0.002971 131.8 131.8
29.1337 143(19) 0.002792 131.8 131.8
29.1347 141(19) 0.002828 131.8 131.8
29.1357 138(19) 0.002890 131.8 131.8
29.1367 148(19) 0.002694 131.8 131.8
29.1377 122(17) 0.003288 131.8 131.8
29.1387 96(15) 0.00418 131.8 131.8
29.1397 145(19) 0.002789 131.8 131.8
29.1407 137(19) 0.002917 131.8 131.8
29.1417 160(20) 0.002500 131.7 131.8
29.1427 147(19) 0.002712 131.7 131.7
29.1437 131(18) 0.003041 131.7 131.7
29.1447 136(18) 0.002934 131.7 131.7
29.1457 138(19) 0.002904 131.7 131.7
29.1467 120(17) 0.003318 131.7 131.7
29.1477 131(18) 0.003043 131.7 131.7
29.1487 110(17) 0.00362 131.7 131.7
29.1497 119(17) 0.003354 131.7 131.7
29.1507 142(19) 0.002807 131.7 131.7
29.1517 121(17) 0.003301 131.7 131.7
29.1527 119(17) 0.003354 131.7 131.7
29.1537 138(19) 0.002894 131.7 131.7
29.1547 149(19) 0.002671 131.7 131.7
29.1557 137(19) 0.002916 131.7 131.7
29.1567 143(19) 0.002786 131.7 131.7
29.1577 133(18) 0.002983 131.7 131.7
29.1587 114(17) 0.003494 131.7 131.7
29.1597 114(17) 0.00351 131.7 131.7
29.1607 144(19) 0.002803 131.7 131.7
29.1617 135(18) 0.002964 131.7 131.7
29.1627 140(19) 0.002862 131.7 131.7
29.1637 110(17) 0.00365 131.7 131.7
29.1647 148(19) 0.002714 131.7 131.7
29.1657 147(19) 0.002723 131.7 131.7
29.1667 135(18) 0.002963 131.7 131.7
29.1677 138(19) 0.002891 131.7 131.7
29.1687 154(20) 0.002604 131.6 131.6
29.1697 177(21) 0.002259 131.6 131.6
29.1707 127(18) 0.003200 131.6 131.9
29.1717 120(17) 0.003338 131.6 131.9
29.1727 136(18) 0.002936 131.6 131.9
29.1737 121(17) 0.003304 131.6 131.9
29.1747 136(18) 0.002936 131.6 131.9
29.1757 133(18) 0.003020 131.6 131.9
29.1767 138(19) 0.002902 131.6 131.9
29.1777 152(19) 0.002636 131.6 131.9
29.1787 138(19) 0.002895 131.6 131.9
29.1797 135(18) 0.002966 131.6 131.9
29.1807 123(18) 0.003244 131.6 131.9
29.1817 155(20) 0.002595 131.6 131.9
29.1827 144(19) 0.002782 131.6 131.9
29.1837 120(17) 0.003325 131.6 131.9
29.1847 138(19) 0.002900 131.6 131.9
29.1857 153(20) 0.002625 131.6 131.9
29.1867 123(17) 0.003274 131.6 131.9
29.1877 126(18) 0.003169 131.6 131.9
29.1887 132(18) 0.003019 131.6 131.9
29.1897 138(19) 0.002890 131.6 131.9
29.1907 140(19) 0.002867 131.6 131.9
29.1917 136(18) 0.002940 131.6 131.9
29.1927 145(19) 0.002759 131.6 131.9
29.1937 146(19) 0.002735 131.6 131.9
29.1947 121(17) 0.003321 131.6 131.9
29.1957 109(16) 0.00369 131.6 131.9
29.1967 113(17) 0.00353 131.6 131.9
29.1977 127(18) 0.003162 131.5 131.9
29.1987 161(20) 0.002497 131.5 131.9
29.1997 140(19) 0.002872 131.5 131.9
29.2007 132(18) 0.003034 131.5 131.9
29.2017 144(19) 0.002773 131.5 131.9
29.2027 140(19) 0.002851 131.5 131.9
29.2037 147(19) 0.002713 131.5 131.9
29.2047 139(19) 0.002885 131.5 131.9
29.2057 139(19) 0.002892 131.5 131.9
29.2067 153(20) 0.002613 131.5 131.9
29.2077 129(18) 0.003111 131.5 131.9
29.2087 107(16) 0.00375 131.5 131.9
29.2097 114(17) 0.003494 131.5 131.9
29.2107 146(19) 0.002743 131.5 131.9
29.2117 140(19) 0.002866 131.5 132.0
29.2127 145(19) 0.002762 131.5 132.0
29.2137 121(17) 0.003326 131.5 132.0
29.2147 103(16) 0.00389 131.5 132.0
29.2157 136(18) 0.002954 131.5 132.0
29.2167 134(18) 0.002982 131.5 132.0
29.2177 126(18) 0.003162 131.5 132.0
29.2187 129(18) 0.003094 131.5 132.0
29.2197 150(19) 0.002674 131.5 132.0
29.2207 141(19) 0.002841 131.5 132.0
29.2217 138(19) 0.002908 131.5 132.0
29.2227 110(17) 0.00364 131.5 132.1
29.2237 128(18) 0.003128 131.5 132.1
29.2247 116(17) 0.003458 131.5 132.1
29.2257 174(21) 0.002329 131.4 132.1
29.2267 161(20) 0.002485 131.4 132.1
29.2277 117(17) 0.003426 131.4 132.1
29.2287 133(18) 0.003016 131.4 132.1
29.2297 117(17) 0.003436 131.4 132.2
29.2307 110(17) 0.00365 131.4 132.2
29.2317 112(17) 0.00357 131.4 132.2
29.2327 117(17) 0.003428 131.4 132.2
29.2337 141(19) 0.002834 131.4 132.2
29.2347 132(18) 0.003038 131.4 132.3
29.2357 143(19) 0.002813 131.4 132.3
29.2367 118(17) 0.003408 131.4 132.3
29.2377 118(17) 0.003391 131.4 132.3
29.2387 136(18) 0.002946 131.4 132.4
29.2397 113(17) 0.00356 131.4 132.4
29.2407 128(18) 0.003127 131.4 132.4
29.2417 127(18) 0.003148 131.4 132.4
29.2427 131(18) 0.003053 131.4 132.5
29.2437 119(17) 0.003372 131.4 132.5
29.2447 135(18) 0.002966 131.4 132.6
29.2457 140(19) 0.002868 131.4 132.6
29.2467 150(19) 0.002660 131.4 132.6
29.2477 135(18) 0.002967 131.4 132.7
29.2487 128(18) 0.003117 131.4 132.7
29.2497 98(16) 0.00411 131.4 132.8
29.2507 123(17) 0.003270 131.4 132.8
29.2517 117(17) 0.003439 131.4 132.9
29.2527 121(17) 0.003310 131.4 133.0
29.2537 137(18) 0.002924 131.4 133.0
29.2547 162(20) 0.002460 131.4 133.1
29.2557 153(20) 0.002612 131.3 133.2
29.2567 154(20) 0.002595 131.3 133.3
29.2577 119(17) 0.003385 131.3 133.3
29.2587 136(18) 0.002947 131.3 133.4
29.2597 153(20) 0.002618 131.3 133.5
29.2607 135(18) 0.002978 131.3 133.6
29.2617 134(18) 0.002978 131.3 133.8
29.2627 139(19) 0.002863 131.3 133.9
29.2637 114(17) 0.00352 131.3 134.0
29.2647 146(19) 0.002749 131.3 134.2
29.2657 143(19) 0.002813 131.3 134.3
29.2667 142(19) 0.002816 131.3 134.5
29.2677 120(17) 0.003332 131.3 134.7
29.2687 144(19) 0.002785 131.3 134.9
29.2697 154(20) 0.002589 131.3 135.2
29.2707 126(18) 0.003175 131.3 135.4
29.2717 128(18) 0.003120 131.3 135.7
29.2727 165(20) 0.002432 131.3 136.0
29.2737 134(18) 0.003006 131.3 136.4
29.2747 129(18) 0.003091 131.3 136.8
29.2757 122(17) 0.003293 131.3 137.3
29.2767 139(19) 0.002881 131.3 137.8
29.2777 126(18) 0.003161 131.3 138.3
29.2787 127(18) 0.003149 131.3 138.9
29.2797 152(20) 0.002625 131.3 139.6
29.2807 164(20) 0.002448 131.3 140.4
29.2817 140(19) 0.002855 131.3 141.3
29.2827 104(16) 0.00385 131.3 142.2
29.2837 150(19) 0.002686 131.3 143.2
29.2847 146(19) 0.002738 131.3 144.4
29.2857 136(18) 0.002938 131.3 145.6
29.2867 133(18) 0.003000 131.2 146.9
29.2877 137(18) 0.002922 131.2 148.3
29.2887 144(19) 0.002775 131.2 149.8
29.2897 149(19) 0.002675 131.2 151.4
29.2907 119(17) 0.003386 131.2 152.9
29.2917 167(20) 0.002405 131.2 154.5
29.2927 167(20) 0.002387 131.2 155.9
29.2937 155(20) 0.002578 131.2 157.2
29.2947 127(18) 0.003141 131.2 158.3
29.2957 158(20) 0.002548 131.2 159.1
29.2967 161(20) 0.002487 131.2 159.5
29.2977 133(18) 0.003013 131.2 159.5
29.2987 145(19) 0.002762 131.2 159.1
29.2997 150(19) 0.002658 131.2 158.4
29.3007 184(21) 0.002180 131.2 157.4
29.3017 175(21) 0.002279 131.2 156.1
29.3027 151(19) 0.002641 131.2 154.6
29.3037 124(18) 0.003224 131.2 153.1
29.3047 139(19) 0.002875 131.2 151.5
29.3057 159(20) 0.002514 131.2 150.0
29.3067 154(20) 0.002587 131.2 148.5
29.3077 161(20) 0.002478 131.2 147.0
29.3087 139(19) 0.002871 131.2 145.7
29.3097 157(20) 0.002550 131.2 144.4
29.3107 162(20) 0.002477 131.2 143.3
29.3117 132(18) 0.003027 131.2 142.7
29.3127 132(18) 0.003025 131.2 141.8
29.3137 126(18) 0.003163 131.2 140.9
29.3147 153(20) 0.002602 131.2 140.1
29.3157 129(18) 0.003097 131.2 139.4
29.3167 158(20) 0.002539 131.2 138.8
29.3177 150(19) 0.002670 131.2 138.2
29.3187 165(20) 0.002420 131.2 137.7
29.3197 155(20) 0.002581 131.1 137.3
29.3207 126(18) 0.003172 131.1 136.9
29.3217 123(18) 0.003255 131.1 136.5
29.3227 112(17) 0.00356 131.1 136.2
29.3237 178(21) 0.002256 131.1 135.9
29.3247 131(18) 0.003073 131.1 135.6
29.3257 159(20) 0.002524 131.1 135.4
29.3267 146(19) 0.002746 131.1 135.2
29.3277 147(19) 0.002712 131.1 135.0
29.3287 139(19) 0.002871 131.1 134.8
29.3297 149(19) 0.002679 131.1 134.7
29.3307 128(18) 0.003136 131.1 134.5
29.3317 147(19) 0.002712 131.1 134.4
29.3327 130(18) 0.003067 131.1 134.3
29.3337 132(18) 0.003026 131.1 134.1
29.3347 130(18) 0.003061 131.1 134.0
29.3357 150(19) 0.002672 131.1 133.9
29.3367 113(17) 0.00355 131.1 133.9
29.3377 124(18) 0.003227 131.1 133.8
29.3387 123(18) 0.003244 131.1 133.7
29.3397 125(18) 0.003195 131.1 133.6
29.3407 125(18) 0.003208 131.1 133.6
29.3417 132(18) 0.003037 131.1 133.5
29.3427 155(20) 0.002571 131.1 133.5
29.3437 117(17) 0.003406 131.1 133.4
29.3447 138(19) 0.002902 131.1 133.4
29.3457 169(21) 0.002369 131.1 133.3
29.3467 132(18) 0.003022 131.1 133.3
29.3477 139(19) 0.002874 131.1 133.3
29.3487 122(17) 0.003275 131.1 133.3
29.3497 150(19) 0.002676 131.1 133.2
29.3507 125(18) 0.003198 131.1 133.2
29.3517 152(20) 0.002620 131.1 133.2
29.3527 162(20) 0.002459 131.1 133.2
29.3537 158(20) 0.002523 131.1 133.2
29.3547 130(18) 0.003061 131.1 133.1
29.3557 127(18) 0.003151 131.0 133.1
29.3567 123(18) 0.003250 131.0 133.1
29.3577 155(20) 0.002584 131.0 133.1
29.3587 144(19) 0.002773 131.0 133.1
29.3597 127(18) 0.003141 131.0 133.1
29.3607 148(19) 0.002710 131.0 133.1
29.3617 132(18) 0.003028 131.0 133.1
29.3627 128(18) 0.003127 131.0 133.1
29.3637 116(17) 0.003443 131.0 133.2
29.3647 136(18) 0.002938 131.0 133.2
29.3657 147(19) 0.002734 131.0 133.2
29.3667 155(20) 0.002577 131.0 133.2
29.3677 113(17) 0.00353 131.0 133.2
29.3687 124(18) 0.003212 131.0 133.2
29.3697 130(18) 0.003075 131.0 133.3
29.3707 141(19) 0.002834 131.0 133.3
29.3717 136(18) 0.002952 131.0 133.3
29.3727 112(17) 0.00357 131.0 133.4
29.3737 129(18) 0.003095 131.0 133.4
29.3747 173(21) 0.002310 131.0 133.4
29.3757 109(16) 0.00368 131.0 133.5
29.3767 119(17) 0.003347 131.0 133.5
29.3777 111(17) 0.00360 131.0 133.6
29.3787 131(18) 0.003046 131.0 133.6
29.3797 133(18) 0.003006 131.0 133.7
29.3807 163(20) 0.002457 131.0 133.7
29.3817 144(19) 0.002766 131.0 133.8
29.3827 157(20) 0.002536 131.0 133.9
29.3837 117(17) 0.003406 131.0 133.9
29.3847 151(19) 0.002645 131.0 134.0
29.3857 121(17) 0.003303 131.0 134.1
29.3867 142(19) 0.002821 131.0 134.2
29.3877 133(18) 0.003001 131.0 134.3
29.3887 135(18) 0.002948 131.0 134.4
29.3897 133(18) 0.002999 131.0 134.5
29.3907 132(18) 0.003022 131.0 134.6
29.3917 150(19) 0.002670 131.0 134.7
29.3927 148(19) 0.002701 131.0 134.9
29.3937 143(19) 0.002800 131.0 135.0
29.3947 119(17) 0.003370 131.0 135.2
29.3957 149(19) 0.002686 131.0 135.3
29.3967 170(21) 0.002349 130.9 135.5
29.3977 141(19) 0.002821 130.9 135.7
29.3987 136(18) 0.002941 130.9 135.9
29.3997 164(20) 0.002429 130.9 136.1
29.4007 99(16) 0.00405 130.9 136.3
29.4017 151(19) 0.002643 130.9 136.5
29.4027 148(19) 0.002695 130.9 136.8
29.4037 140(19) 0.002841 130.9 137.1
29.4047 158(20) 0.002528 130.9 137.4
29.4057 138(19) 0.002897 130.9 137.8
29.4067 140(19) 0.002843 130.9 138.1
29.4077 153(20) 0.002614 130.9 138.5
29.4087 135(18) 0.002950 130.9 139.0
29.4097 140(19) 0.002846 130.9 139.5
29.4107 138(19) 0.002910 130.9 140.0
29.4117 143(19) 0.002791 130.9 140.6
29.4127 165(20) 0.002411 130.9 141.2
29.4137 153(20) 0.002601 130.9 141.9
29.4147 133(18) 0.002998 130.9 142.7
29.4157 169(21) 0.002370 130.9 143.6
29.4167 190(22) 0.002102 130.9 144.5
29.4177 170(21) 0.002345 130.9 145.5
29.4187 158(20) 0.002520 130.9 146.7
29.4197 158(20) 0.002527 130.9 147.9
29.4207 143(19) 0.002801 130.9 149.3
29.4217 120(17) 0.003311 130.9 150.8
29.4227 167(20) 0.002386 130.9 152.4
29.4237 163(20) 0.002457 130.9 154.2
29.4247 120(17) 0.003322 130.9 156.1
29.4257 150(19) 0.002671 130.9 158.1
29.4267 145(19) 0.002743 130.9 160.3
29.4277 163(20) 0.002452 130.9 162.6
29.4287 163(20) 0.002453 130.9 165.0
29.4297 180(21) 0.002213 130.9 167.5
29.4307 200(22) 0.002007 130.9 170.1
29.4317 193(22) 0.002073 130.9 172.6
29.4327 158(20) 0.002532 130.9 175.0
29.4337 138(19) 0.002884 130.9 177.2
29.4347 183(21) 0.002175 130.9 179.1
29.4357 203(22) 0.001975 130.9 180.6
29.4367 208(23) 0.001922 130.9 181.7
29.4377 163(20) 0.002448 130.9 182.2
29.4387 175(21) 0.002278 130.9 182.2
29.4397 190(22) 0.002103 130.9 181.6
29.4407 167(20) 0.002390 130.9 180.4
29.4417 165(20) 0.002410 130.9 178.8
29.4427 148(19) 0.002689 130.9 176.9
29.4437 163(20) 0.002444 130.9 174.6
29.4447 165(20) 0.002421 130.9 172.2
29.4457 145(19) 0.002762 130.9 169.7
29.4467 155(20) 0.002586 130.9 167.3
29.4477 119(17) 0.003360 130.9 164.8
29.4487 188(22) 0.002124 130.9 162.3
29.4497 156(20) 0.002554 130.9 160.0
29.4507 182(21) 0.002198 130.9 157.9
29.4517 175(21) 0.002284 130.9 155.8
29.4527 148(19) 0.002700 130.9 153.9
29.4537 149(19) 0.002682 130.9 152.2
29.4547 114(17) 0.00351 130.9 150.6
29.4557 147(19) 0.002729 130.9 149.1
29.4567 127(18) 0.003147 130.9 147.7
29.4577 160(20) 0.002486 130.9 146.5
29.4587 148(19) 0.002690 130.8 145.4
29.4597 161(20) 0.002480 130.8 144.3
29.4607 170(21) 0.002351 130.8 143.4
29.4617 133(18) 0.002997 130.8 142.6
29.4627 142(19) 0.002813 130.8 141.8
29.4637 124(18) 0.003226 130.8 141.1
29.4647 145(19) 0.002744 130.8 140.5
29.4657 182(21) 0.002202 130.8 139.9
29.4667 163(20) 0.002457 130.8 139.3
29.4677 118(17) 0.003380 130.8 139.3
29.4687 124(18) 0.003211 130.8 138.8
29.4697 112(17) 0.00358 130.8 138.4
29.4707 135(18) 0.002956 130.8 138.1
29.4717 139(19) 0.002882 130.8 137.7
29.4727 114(17) 0.003501 130.8 137.4
29.4737 128(18) 0.003119 130.8 137.1
29.4747 163(20) 0.002458 130.8 136.8
29.4757 130(18) 0.003091 130.8 136.5
29.4767 158(20) 0.002538 130.8 136.3
29.4777 126(18) 0.003157 130.8 136.1
29.4787 140(19) 0.002842 130.8 135.9
29.4797 137(19) 0.002901 130.8 135.7
29.4807 135(18) 0.002956 130.8 135.6
29.4817 166(20) 0.002411 130.8 135.4
29.4827 141(19) 0.002839 130.8 135.3
29.4837 122(17) 0.003288 130.8 135.1
29.4847 135(18) 0.002950 130.8 135.0
29.4857 136(18) 0.002952 130.8 134.9
29.4867 123(18) 0.003242 130.8 134.8
29.4877 145(19) 0.002752 130.8 134.7
29.4887 123(18) 0.003259 130.8 134.6
29.4897 143(19) 0.002794 130.8 134.5
29.4907 142(19) 0.002817 130.8 134.4
29.4917 144(19) 0.002781 130.8 134.3
29.4927 151(19) 0.002639 130.8 134.3
29.4937 142(19) 0.002818 130.8 134.2
29.4947 147(19) 0.002714 130.8 134.1
29.4957 120(17) 0.003323 130.8 134.1
29.4967 124(18) 0.003216 130.8 134.0
29.4977 136(18) 0.002947 130.8 134.0
29.4987 152(19) 0.002643 130.8 133.9
29.4997 112(17) 0.00356 130.8 133.9
29.5007 147(19) 0.002728 130.8 133.9
29.5017 142(19) 0.002816 130.8 133.8
29.5027 133(18) 0.002991 130.8 133.9
29.5037 138(19) 0.002886 130.8 133.9
29.5047 145(19) 0.002749 130.8 133.9
29.5057 174(21) 0.002305 130.8 133.8
29.5067 138(19) 0.002887 130.8 133.8
29.5077 138(19) 0.002892 130.8 133.8
29.5087 114(17) 0.00351 130.8 133.8
29.5097 133(18) 0.003010 130.8 133.8
29.5107 117(17) 0.003414 130.8 133.8
29.5117 130(18) 0.003061 130.8 133.8
29.5127 128(18) 0.003126 130.8 133.8
29.5137 115(17) 0.003479 130.8 133.8
29.5147 131(18) 0.003058 130.8 133.8
29.5157 149(19) 0.002683 130.8 133.9
29.5167 143(19) 0.002797 130.8 133.9
29.5177 129(18) 0.003099 130.8 133.9
29.5187 132(18) 0.003031 130.8 133.9
29.5197 134(18) 0.003001 130.8 133.9
29.5207 174(21) 0.002307 130.8 134.0
29.5217 140(19) 0.002858 130.8 134.0
29.5227 124(18) 0.003228 130.8 134.1
29.5237 115(17) 0.003483 130.8 134.1
29.5247 116(17) 0.003439 130.8 134.1
29.5257 146(19) 0.002744 130.8 134.2
29.5267 140(19) 0.002853 130.8 134.3
29.5277 148(19) 0.002698 130.8 134.3
29.5287 137(19) 0.002922 130.8 134.4
29.5297 134(18) 0.002983 130.8 134.5
29.5307 139(19) 0.002891 130.8 134.5
29.5317 132(18) 0.003019 130.8 134.6
29.5327 124(18) 0.003211 130.8 134.7
29.5337 121(17) 0.003343 130.8 134.8
29.5347 173(21) 0.002312 130.8 134.9
29.5357 139(19) 0.002875 130.8 135.0
29.5367 132(18) 0.003038 130.8 135.2
29.5377 115(17) 0.003494 130.8 135.3
29.5387 154(20) 0.002605 130.8 135.4
29.5397 135(18) 0.002983 130.8 135.6
29.5407 178(21) 0.002250 130.9 135.8
29.5417 134(18) 0.002984 130.9 135.9
29.5427 111(17) 0.00359 130.9 136.1
29.5437 135(18) 0.002968 130.9 136.4
29.5447 163(20) 0.002446 130.9 136.6
29.5457 152(19) 0.002638 130.9 136.9
29.5467 141(19) 0.002836 130.9 137.2
29.5477 141(19) 0.002822 130.9 137.5
29.5487 146(19) 0.002732 130.9 137.8
29.5497 141(19) 0.002836 130.9 138.2
29.5507 122(17) 0.003282 130.9 138.6
29.5517 152(19) 0.002635 130.9 139.1
29.5527 146(19) 0.002730 130.9 139.7
29.5537 141(19) 0.002824 130.9 140.3
29.5547 150(19) 0.002664 130.9 141.0
29.5557 164(20) 0.002436 130.9 141.7
29.5567 150(19) 0.002653 130.9 142.6
29.5577 154(20) 0.002592 130.9 143.5
29.5587 162(20) 0.002467 130.9 144.6
29.5597 129(18) 0.003099 130.9 145.8
29.5607 124(18) 0.003241 130.9 147.1
29.5617 156(20) 0.002551 130.9 148.6
29.5627 141(19) 0.002832 130.9 150.1
29.5637 128(18) 0.003186 130.9 151.8
29.5647 197(22) 0.002032 130.9 153.6
29.5657 182(21) 0.002196 130.9 155.5
29.5667 178(21) 0.002245 130.9 157.5
29.5677 164(20) 0.002439 130.9 159.4
29.5687 167(20) 0.002391 130.9 161.4
29.5697 150(19) 0.002676 130.9 163.2
29.5707 183(21) 0.002187 130.9 164.9
29.5717 152(20) 0.002625 130.9 166.3
29.5727 156(20) 0.002569 130.9 167.4
29.5737 156(20) 0.002566 130.9 168.0
29.5747 182(21) 0.002192 130.9 168.4
29.5757 170(21) 0.002347 130.9 168.4
29.5767 165(20) 0.002410 130.9 168.2
29.5777 180(21) 0.002214 130.9 167.9
29.5787 193(22) 0.002074 130.9 167.7
29.5797 153(20) 0.002610 130.9 167.5
29.5807 171(21) 0.002346 130.9 167.5
29.5817 192(22) 0.002088 130.9 167.7
29.5827 171(21) 0.002339 130.9 168.1
29.5837 197(22) 0.002022 130.9 168.7
29.5847 184(21) 0.002170 130.9 169.5
29.5857 163(20) 0.002461 130.9 170.6
29.5867 190(22) 0.002097 131.0 171.7
29.5877 189(22) 0.002121 131.0 173.0
29.5887 169(21) 0.002371 131.0 174.3
29.5897 198(22) 0.002021 131.0 175.5
29.5907 180(21) 0.002222 131.0 176.6
29.5917 199(22) 0.002002 131.0 177.5
29.5927 194(22) 0.002062 131.0 178.1
29.5937 169(21) 0.002367 131.0 178.2
29.5947 181(21) 0.002209 131.0 178.0
29.5957 185(21) 0.002167 131.0 177.3
29.5967 170(21) 0.002356 131.0 176.2
29.5977 173(21) 0.002312 131.0 174.8
29.5987 174(21) 0.002298 131.0 173.1
29.5997 137(18) 0.002924 131.0 171.2
29.6007 156(20) 0.002564 131.0 169.1
29.6017 173(21) 0.002315 131.0 168.1
29.6027 142(19) 0.002819 131.0 166.0
29.6037 143(19) 0.002788 131.0 164.0
29.6047 161(20) 0.002487 131.0 162.1
29.6057 160(20) 0.002503 131.0 160.3
29.6067 171(21) 0.002345 131.0 158.6
29.6077 210(23) 0.001908 131.0 157.0
29.6087 158(20) 0.002527 131.0 155.6
29.6097 138(19) 0.002904 131.0 154.4
29.6107 121(17) 0.003302 131.0 153.4
29.6117 116(17) 0.003449 131.0 152.5
29.6127 129(18) 0.003136 131.1 151.7
29.6137 186(22) 0.002141 131.1 151.1
29.6147 175(21) 0.002308 131.1 150.6
29.6157 118(17) 0.003373 131.1 150.0
29.6167 129(18) 0.003089 131.1 149.8
29.6177 139(19) 0.002880 131.1 149.7
29.6187 159(20) 0.002510 131.1 149.8
29.6197 176(21) 0.002271 131.1 150.0
29.6207 183(21) 0.002195 131.1 150.2
29.6217 151(19) 0.002641 131.1 150.6
29.6227 153(20) 0.002615 131.1 151.0
29.6237 180(21) 0.002232 131.1 151.5
29.6247 142(19) 0.002815 131.1 152.0
29.6257 155(20) 0.002576 131.1 152.5
29.6267 144(19) 0.002770 131.1 152.8
29.6277 145(19) 0.002760 131.1 153.1
29.6287 134(18) 0.002968 131.1 153.1
29.6297 145(19) 0.002772 131.1 153.0
29.6307 175(21) 0.002283 131.1 152.6
29.6317 155(20) 0.002572 131.1 152.0
29.6327 148(19) 0.002696 131.2 151.3
29.6337 142(19) 0.002823 131.2 150.5
29.6347 169(21) 0.002372 131.2 149.5
29.6357 190(22) 0.002103 131.2 148.5
29.6367 171(21) 0.002330 131.2 147.5
29.6377 173(21) 0.002304 131.2 146.6
29.6387 164(20) 0.002449 131.2 145.7
29.6397 140(19) 0.002867 131.2 144.8
29.6407 171(21) 0.002337 131.2 144.0
29.6417 152(20) 0.002630 131.2 143.3
29.6427 139(19) 0.002881 131.2 142.6
29.6437 126(18) 0.003154 131.2 142.0
29.6447 133(18) 0.003013 131.2 141.5
29.6457 153(20) 0.002618 131.2 141.0
29.6467 149(19) 0.002680 131.2 140.6
29.6477 161(20) 0.002492 131.2 140.2
29.6487 140(19) 0.002849 131.3 139.9
29.6497 146(19) 0.002733 131.3 139.6
29.6507 130(18) 0.003073 131.3 139.4
29.6517 126(18) 0.003156 131.3 139.2
29.6527 125(18) 0.003206 131.3 139.0
29.6537 138(19) 0.002896 131.3 138.9
29.6547 118(17) 0.003378 131.3 138.8
29.6557 136(18) 0.002939 131.3 138.7
29.6567 150(19) 0.002657 131.3 138.6
29.6577 150(19) 0.002678 131.3 138.5
29.6587 117(17) 0.003396 131.3 139.3
29.6597 120(17) 0.003321 131.3 139.3
29.6607 117(17) 0.003423 131.3 139.3
29.6617 122(18) 0.003259 131.3 139.3
29.6627 119(17) 0.003372 131.4 139.4
29.6637 142(19) 0.002804 131.4 139.4
29.6647 131(18) 0.003048 131.4 139.5
29.6657 143(19) 0.002796 131.4 139.5
29.6667 138(19) 0.002902 131.4 139.6
29.6677 114(17) 0.00352 131.4 139.7
29.6687 142(19) 0.002818 131.4 139.8
29.6697 160(20) 0.002501 131.4 139.9
29.6707 175(21) 0.002292 131.4 140.1
29.6717 183(21) 0.002197 131.4 140.2
29.6727 141(19) 0.002840 131.4 140.4
29.6737 160(20) 0.002504 131.4 140.5
29.6747 131(18) 0.003044 131.5 140.7
29.6757 135(18) 0.002951 131.5 140.9
29.6767 138(19) 0.002886 131.5 141.1
29.6777 123(18) 0.003234 131.5 141.4
29.6787 119(17) 0.003354 131.5 141.6
29.6797 130(18) 0.003081 131.5 141.9
29.6807 143(19) 0.002804 131.5 142.2
29.6817 137(19) 0.002919 131.5 142.5
29.6827 176(21) 0.002271 131.5 142.8
29.6837 154(20) 0.002612 131.5 143.1
29.6847 117(17) 0.003425 131.5 143.5
29.6857 131(18) 0.003046 131.6 143.9
29.6867 146(19) 0.002733 131.6 144.4
29.6877 155(20) 0.002579 131.6 144.8
29.6887 154(20) 0.002582 131.6 145.3
29.6897 155(20) 0.002564 131.6 145.8
29.6907 148(19) 0.002691 131.6 146.4
29.6917 147(19) 0.002704 131.6 147.0
29.6927 132(18) 0.003021 131.6 147.7
29.6937 127(18) 0.003150 131.6 148.4
29.6947 154(20) 0.002598 131.6 149.2
29.6957 133(18) 0.003015 131.6 150.0
29.6967 144(19) 0.002762 131.7 150.9
29.6977 142(19) 0.002814 131.7 151.9
29.6987 172(21) 0.002319 131.7 153.0
29.6997 169(21) 0.002370 131.7 154.2
29.7007 144(19) 0.002804 131.7 155.5
29.7017 181(21) 0.002210 131.7 156.9
29.7027 152(20) 0.002627 131.7 158.5
29.7037 171(21) 0.002329 131.7 160.3
29.7047 162(20) 0.002462 131.7 162.2
29.7057 156(20) 0.002565 131.8 164.4
29.7067 167(20) 0.002392 131.8 166.8
29.7077 158(20) 0.002531 131.8 169.4
29.7087 190(22) 0.002101 131.8 172.3
29.7097 190(22) 0.002098 131.8 175.6
29.7107 178(21) 0.002252 131.8 179.2
29.7117 185(22) 0.002157 131.8 183.2
29.7127 187(22) 0.002131 131.8 187.6
29.7137 196(22) 0.002044 131.8 192.4
29.7147 173(21) 0.002317 131.9 197.8
29.7157 225(24) 0.001774 131.9 203.6
29.7167 215(23) 0.001858 131.9 209.9
29.7177 220(23) 0.001812 131.9 216.7
29.7187 209(23) 0.001916 131.9 223.9
29.7197 246(25) 0.001622 131.9 231.6
29.7207 216(23) 0.001857 131.9 239.6
29.7217 198(22) 0.002027 131.9 247.7
29.7227 270(26) 0.001474 132.0 255.8
29.7237 270(26) 0.001479 132.0 263.6
29.7247 293(27) 0.001363 132.0 270.9
29.7257 269(26) 0.001484 132.0 277.2
29.7267 280(26) 0.001425 132.0 282.3
29.7277 285(27) 0.001399 132.0 285.9
29.7287 270(26) 0.001476 132.0 287.7
29.7297 287(27) 0.001391 132.0 287.8
29.7307 273(26) 0.001462 132.1 286.2
29.7317 273(26) 0.001461 132.1 283.0
29.7327 273(26) 0.001463 132.1 278.6
29.7337 303(28) 0.001313 132.1 273.2
29.7347 287(27) 0.001389 132.1 267.1
29.7357 254(25) 0.001576 132.1 260.5
29.7367 229(24) 0.001738 132.1 253.6
29.7377 258(25) 0.001542 132.2 246.5
29.7387 266(26) 0.001501 132.2 239.6
29.7397 282(26) 0.001424 132.2 232.7
29.7407 219(23) 0.001829 132.2 226.0
29.7417 234(24) 0.001700 132.2 219.6
29.7427 214(23) 0.001863 132.2 213.6
29.7437 213(23) 0.001874 132.2 208.0
29.7447 177(21) 0.002246 132.3 202.8
29.7457 190(22) 0.002103 132.3 198.1
29.7467 189(22) 0.002113 132.3 193.8
29.7477 219(23) 0.001820 132.3 190.0
29.7487 208(23) 0.001915 132.3 186.5
29.7497 197(22) 0.002031 132.3 183.5
29.7507 224(24) 0.001779 132.3 180.8
29.7517 200(22) 0.001995 132.4 178.5
29.7527 162(20) 0.002461 132.4 176.6
29.7537 176(21) 0.002263 132.4 174.9
29.7547 174(21) 0.002292 132.4 173.6
29.7557 164(20) 0.002436 132.4 172.6
29.7567 190(22) 0.002095 132.4 171.8
29.7577 189(22) 0.002102 132.5 171.3
29.7587 191(22) 0.002083 132.5 171.0
29.7597 183(21) 0.002173 132.5 171.0
29.7607 189(22) 0.002115 132.5 171.3
29.7617 166(20) 0.002405 132.5 171.9
29.7627 170(21) 0.002348 132.5 172.7
29.7637 186(22) 0.002144 132.6 173.8
29.7647 221(24) 0.001807 132.6 175.3
29.7657 203(23) 0.001964 132.6 177.0
29.7667 185(22) 0.002158 132.6 179.1
29.7677 186(22) 0.002145 132.6 181.7
29.7687 162(20) 0.002462 132.6 184.6
29.7697 162(20) 0.002463 132.7 187.9
29.7707 198(22) 0.002024 132.7 191.7
29.7717 197(22) 0.002024 132.7 195.8
29.7727 194(22) 0.002053 132.7 200.6
29.7737 214(23) 0.001860 132.7 205.8
29.7747 226(24) 0.001768 132.7 211.5
29.7757 201(22) 0.001987 132.8 217.7
29.7767 227(24) 0.001759 132.8 224.2
29.7777 243(25) 0.001644 132.8 230.9
29.7787 219(23) 0.001821 132.8 237.7
29.7797 255(25) 0.001565 132.8 244.3
29.7807 265(26) 0.001507 132.9 250.4
29.7817 287(27) 0.001390 132.9 255.6
29.7827 246(25) 0.001618 132.9 259.6
29.7837 259(25) 0.001542 132.9 262.1
29.7847 302(27) 0.001324 132.9 262.8
29.7857 249(25) 0.001606 133.0 261.7
29.7867 267(26) 0.001493 133.0 258.9
29.7877 210(23) 0.001895 133.0 254.5
29.7887 219(23) 0.001819 133.0 248.9
29.7897 213(23) 0.001873 133.0 242.5
29.7907 257(25) 0.001563 133.1 235.5
29.7917 201(22) 0.001989 133.1 228.4
29.7927 220(23) 0.001813 133.1 221.2
29.7937 217(23) 0.001840 133.1 214.3
29.7947 223(24) 0.001783 133.1 207.8
29.7957 221(24) 0.001807 133.2 201.6
29.7967 206(23) 0.001932 133.2 196.0
29.7977 206(23) 0.001936 133.2 190.7
29.7987 185(22) 0.002152 133.2 186.0
29.7997 203(23) 0.001965 133.2 181.7
29.8007 187(22) 0.002145 133.3 177.9
29.8017 221(24) 0.001805 133.3 174.4
29.8027 175(21) 0.002282 133.3 171.4
29.8037 160(20) 0.002482 133.3 168.6
29.8047 136(18) 0.002928 133.3 166.2
29.8057 169(21) 0.002364 133.4 163.9
29.8067 157(20) 0.002537 133.4 161.9
29.8077 150(19) 0.002651 133.4 160.1
29.8087 150(19) 0.002649 133.4 158.4
29.8097 149(19) 0.002666 133.5 156.8
29.8107 164(20) 0.002437 133.5 155.4
29.8117 176(21) 0.002269 133.5 154.1
29.8127 147(19) 0.002709 133.5 152.9
29.8137 165(20) 0.002425 133.5 151.7
29.8147 152(19) 0.002630 133.6 150.7
29.8157 137(18) 0.002925 133.6 149.8
29.8167 128(18) 0.003110 133.6 148.9
29.8177 133(18) 0.002998 133.6 148.1
29.8187 175(21) 0.002281 133.7 147.4
29.8197 192(22) 0.002075 133.7 146.8
29.8207 137(18) 0.002926 133.7 146.2
29.8217 167(20) 0.002386 133.7 145.6
29.8227 153(20) 0.002615 133.8 145.1
29.8237 144(19) 0.002772 133.8 144.7
29.8247 115(17) 0.003464 133.8 144.2
29.8257 169(21) 0.002366 133.8 143.8
29.8267 141(19) 0.002834 133.9 143.5
29.8277 140(19) 0.002849 133.9 143.1
29.8287 130(18) 0.003080 133.9 142.8
29.8297 177(21) 0.002256 133.9 142.5
29.8307 149(19) 0.002677 134.0 142.2
29.8317 133(18) 0.002988 134.0 142.0
29.8327 141(19) 0.002830 134.0 141.7
29.8337 136(18) 0.002928 134.0 141.5
29.8347 158(20) 0.002521 134.1 141.3
29.8357 140(19) 0.002857 134.1 141.1
29.8367 143(19) 0.002787 134.1 140.9
29.8377 168(20) 0.002380 134.1 140.7
29.8387 143(19) 0.002781 134.2 140.6
29.8397 178(21) 0.002234 134.2 140.4
29.8407 155(20) 0.002585 134.2 140.3
29.8417 103(16) 0.00387 134.3 140.2
29.8427 110(17) 0.00361 134.3 140.0
29.8437 118(17) 0.003384 134.3 139.9
29.8447 145(19) 0.002746 134.3 139.8
29.8457 155(20) 0.002581 134.4 139.7
29.8467 166(20) 0.002407 134.4 139.6
29.8477 141(19) 0.002826 134.4 139.6
29.8487 158(20) 0.002519 134.4 139.5
29.8497 121(17) 0.003297 134.5 139.4
29.8507 128(18) 0.003131 134.5 139.4
29.8517 148(19) 0.002700 134.5 139.3
29.8527 180(21) 0.002214 134.6 139.3
29.8537 136(18) 0.002931 134.6 139.2
29.8547 136(18) 0.002938 134.6 139.2
29.8557 167(20) 0.002384 134.7 139.2
29.8567 161(20) 0.002481 134.7 139.2
29.8577 163(20) 0.002441 134.7 139.2
29.8587 175(21) 0.002274 134.7 139.2
29.8597 156(20) 0.002565 134.8 139.2
29.8607 125(18) 0.003193 134.8 139.3
29.8617 128(18) 0.003114 134.8 139.3
29.8627 153(20) 0.002608 134.9 139.4
29.8637 153(20) 0.002594 134.9 139.5
29.8647 116(17) 0.003438 134.9 139.6
29.8657 125(18) 0.003192 135.0 139.7
29.8667 130(18) 0.003062 135.0 139.8
29.8677 157(20) 0.002534 135.0 140.0
29.8687 170(21) 0.002341 135.1 140.1
29.8697 131(18) 0.003036 135.1 140.3
29.8707 138(19) 0.002904 135.1 140.5
29.8717 131(18) 0.003047 135.1 140.7
29.8727 163(20) 0.002451 135.2 140.9
29.8737 151(19) 0.002645 135.2 141.1
29.8747 123(18) 0.003235 135.2 141.3
29.8757 142(19) 0.002816 135.3 141.4
29.8767 155(20) 0.002566 135.3 141.5
29.8777 134(18) 0.002980 135.3 141.6
29.8787 158(20) 0.002527 135.4 141.6
29.8797 151(19) 0.002641 135.4 141.5
29.8807 145(19) 0.002753 135.4 141.3
29.8817 145(19) 0.002741 135.5 141.2
29.8827 155(20) 0.002574 135.5 141.0
29.8837 138(19) 0.002883 135.5 140.8
29.8847 141(19) 0.002833 135.6 140.5
29.8857 135(18) 0.002958 135.6 140.3
29.8867 146(19) 0.002735 135.7 140.1
29.8877 128(18) 0.003110 135.7 139.9
29.8887 143(19) 0.002791 135.7 139.7
29.8897 155(20) 0.002569 135.8 139.5
29.8907 130(18) 0.003068 135.8 139.3
29.8917 157(20) 0.002532 135.8 139.2
29.8927 151(19) 0.002645 135.9 139.1
29.8937 158(20) 0.002517 135.9 138.9
29.8947 138(19) 0.002879 135.9 138.8
29.8957 108(16) 0.00370 136.0 138.8
29.8967 128(18) 0.003126 136.0 138.7
29.8977 150(19) 0.002659 136.1 138.6
29.8987 131(18) 0.003047 136.1 138.6
29.8997 133(18) 0.003001 136.1 138.5
29.9007 125(18) 0.003181 136.2 138.5
29.9017 121(17) 0.003307 136.2 138.4
29.9027 133(18) 0.003004 136.2 138.4
29.9037 118(17) 0.003374 136.3 138.4
29.9047 164(20) 0.002431 136.3 138.6
29.9057 131(18) 0.003057 136.4 138.6
29.9067 126(18) 0.003175 136.4 138.1
29.9077 145(19) 0.002739 136.4 138.1
29.9087 124(18) 0.003223 136.5 138.1
29.9097 150(19) 0.002658 136.5 138.1
29.9107 138(19) 0.002902 136.6 138.1
29.9117 165(20) 0.002424 136.6 138.1
29.9127 141(19) 0.002822 136.6 138.1
29.9137 138(19) 0.002886 136.7 138.1
29.9147 148(19) 0.002693 136.7 138.2
29.9157 104(16) 0.00384 136.8 138.1
29.9167 180(21) 0.002210 136.8 138.1
29.9177 142(19) 0.002802 136.8 138.2
29.9187 143(19) 0.002790 136.9 138.2
29.9197 121(17) 0.003297 136.9 138.2
29.9207 132(18) 0.003031 137.0 138.3
29.9217 162(20) 0.002468 137.0 138.3
29.9227 163(20) 0.002439 137.0 138.3
29.9237 142(19) 0.002815 137.1 138.4
29.9247 145(19) 0.002738 137.1 138.4
29.9257 140(19) 0.002849 137.2 138.4
29.9267 129(18) 0.003102 137.2 138.5
29.9277 157(20) 0.002547 137.3 138.5
29.9287 153(20) 0.002604 137.3 138.5
29.9297 153(20) 0.002603 137.4 138.6
29.9307 131(18) 0.003041 137.4 138.6
29.9317 145(19) 0.002750 137.4 139.2
29.9327 153(20) 0.002605 137.5 139.2
29.9337 122(17) 0.003268 137.5 139.3
29.9347 149(19) 0.002679 137.6 139.3
29.9357 152(20) 0.002623 137.6 139.4
29.9367 129(18) 0.003086 137.7 139.4
29.9377 133(18) 0.002991 137.7 139.5
29.9387 114(17) 0.003492 137.8 139.5
29.9397 165(20) 0.002414 137.8 139.6
29.9407 116(17) 0.003458 137.8 139.6
29.9417 148(19) 0.002691 137.9 139.7
29.9427 141(19) 0.002828 137.9 139.8
29.9437 183(21) 0.002180 138.0 139.8
29.9447 176(21) 0.002263 138.0 139.9
29.9457 126(18) 0.003178 138.1 139.9
29.9467 163(20) 0.002443 138.1 140.0
29.9477 166(20) 0.002404 138.2 140.2
29.9487 147(19) 0.002711 138.2 140.2
29.9497 117(17) 0.003401 138.3 140.3
29.9507 145(19) 0.002752 138.3 140.4
29.9517 160(20) 0.002493 138.4 140.4
29.9527 123(18) 0.003231 138.4 140.5
29.9537 128(18) 0.003119 138.5 140.6
29.9547 144(19) 0.002755 138.5 140.7
29.9557 182(21) 0.002191 138.6 140.8
29.9567 118(17) 0.003385 138.6 140.8
29.9577 185(21) 0.002169 138.7 140.9
29.9587 121(17) 0.003307 138.7 141.0
29.9597 125(18) 0.003193 138.8 141.1
29.9607 141(19) 0.002827 138.8 141.2
29.9617 139(19) 0.002872 138.9 141.3
29.9627 136(18) 0.002936 138.9 140.9
29.9637 133(18) 0.002989 139.0 141.0
29.9647 163(20) 0.002457 139.0 141.1
29.9657 126(18) 0.003176 139.1 141.2
29.9667 155(20) 0.002574 139.1 141.3
29.9677 179(21) 0.002230 139.2 141.4
29.9687 140(19) 0.002852 139.2 141.6
29.9697 131(18) 0.003035 139.3 141.7
29.9707 150(19) 0.002658 139.4 141.8
29.9717 151(19) 0.002646 139.4 141.9
29.9727 126(18) 0.003180 139.5 142.0
29.9737 130(18) 0.003076 139.5 142.2
29.9747 112(17) 0.00355 139.6 142.3
29.9757 148(19) 0.002696 139.6 142.4
29.9767 149(19) 0.002682 139.7 142.5
29.9777 164(20) 0.002429 139.7 142.7
29.9787 112(17) 0.00358 139.8 142.8
29.9797 119(17) 0.003359 139.9 143.0
29.9807 116(17) 0.003460 139.9 143.1
29.9817 131(18) 0.003041 140.0 143.3
29.9827 146(19) 0.002723 140.0 143.5
29.9837 139(19) 0.002858 140.1 143.6
29.9847 134(18) 0.002973 140.1 143.8
29.9857 108(16) 0.00369 140.2 144.0
29.9867 152(19) 0.002635 140.3 144.2
29.9877 145(19) 0.002753 140.3 144.4
29.9887 141(19) 0.002831 140.4 144.6
29.9897 158(20) 0.002517 140.4 144.8
29.9907 145(19) 0.002756 140.5 145.1
29.9917 152(20) 0.002618 140.5 145.3
29.9927 131(18) 0.003034 140.6 145.6
29.9937 141(19) 0.002821 140.7 145.8
29.9947 167(20) 0.002386 140.7 146.1
29.9957 131(18) . . .
_pd_meas_number_of_points        27997
_pd_proc_number_of_points        27997

loop_
_refln_index_h
_refln_index_k
_refln_index_l
_refln_observed_status
_refln_F_squared_meas
_refln_F_squared_calc
_refln_phase_calc
_refln_d_spacing
_gsas_i100_meas
1 1 0 o 21769.592 22861.730 0.00 6.26657 89.57
0 0 1 o 23283.797 22528.867 0.00 6.24892 47.63
2 0 0 o 1442.440 772.335 0.00 4.43114 2.97
1 1 1 o 397.267 208.724 0.00 4.42488 1.63
2 1 0 o 2340.360 2915.944 0.00 3.96333 7.71
2 0 1 o 34887.746 32894.184 180.00 3.61460 95.64
2 1 1 o 4395.792 3961.778 0.00 3.34692 20.67
2 2 0 o 97035.20 100300.21 0.00 3.13329 100.00
0 0 2 o 137810.98 125885.59 0.00 3.12446 70.61
3 1 0 o 25926.732 26802.654 0.00 2.80250 42.78
2 2 1 o 16115.287 16320.333 0.00 2.80091 26.56
1 1 2 o 20002.322 19634.574 0.00 2.79618 32.85
3 1 1 o 487.842 600.328 0.00 2.55711 1.34
2 0 2 o 663.775 638.784 0.00 2.55351 0.91
3 2 0 o 2457.176 1960.443 0.00 2.45795 3.12
2 1 2 o 1980.920 2100.939 0.00 2.45368 5.02
3 2 1 o 890.467 1145.120 0.00 2.28737 1.96
4 0 0 o 55651.13 55995.93 0.00 2.21557 28.75
2 2 2 o 69836.59 70032.80 0.00 2.21244 71.95
4 1 0 o 9376.794 7258.259 180.00 2.14942 9.12
3 3 0 o 7246.278 6971.325 0.00 2.08886 3.33
4 0 1 o 10419.926 10157.682 0.00 2.08820 9.57
3 1 2 o 21737.338 21357.832 0.00 2.08624 39.85
0 0 3 o 12561.597 12112.575 0.00 2.08297 2.87
4 1 1 o 5841.065 6300.285 180.00 2.03254 10.17
4 2 0 o 1156.763 1284.643 0.00 1.98166 0.96
3 3 1 o 827.347 930.382 180.00 1.98110 0.68
1 1 3 o 86.957 45.744 180.00 1.97664 0.07
3 2 2 o 2062.276 1253.444 0.00 1.93183 3.24
4 2 1 o 6482.888 6444.685 180.00 1.88896 9.76
2 0 3 o 13596.912 14559.713 180.00 1.88508 10.19
2 1 3 o 1690.724 1655.899 0.00 1.84383 2.42
4 0 2 o 39957.87 42433.65 0.00 1.80730 27.54
4 3 0 o 3727.682 3217.021 0.00 1.77245 2.47
4 1 2 o 6286.249 5124.236 180.00 1.77085 8.32
5 1 0 o 8474.521 8348.211 0.00 1.73803 5.40
3 3 2 o 6246.215 6182.696 0.00 1.73652 3.98
2 2 3 o 8108.317 8043.270 0.00 1.73464 5.15
4 3 1 o 3956.042 3266.363 0.00 1.70519 4.86
5 1 1 o 90.604 69.744 180.00 1.67447 0.11
4 2 2 o 1428.321 1308.334 0.00 1.67346 1.69
3 1 3 o 119.898 108.954 0.00 1.67177 0.14
5 2 0 o 49.091 236.346 180.00 1.64568 0.03
5 2 1 o 190.277 242.478 180.00 1.59142 0.20
3 2 3 o 552.385 685.549 0.00 1.58910 0.59
4 4 0 o 27801.111 25960.498 0.00 1.56664 7.22
0 0 4 o 52372.00 48641.96 0.00 1.56223 6.76
4 3 2 o 2578.504 2410.889 0.00 1.54167 2.59
5 3 0 o 18468.643 19299.244 0.00 1.51987 9.03
4 4 1 o 4575.526 4761.537 0.00 1.51961 2.24
5 1 2 o 6960.962 7068.935 0.00 1.51886 6.80
4 0 3 o 4926.493 4911.969 0.00 1.51760 2.40
1 1 4 o 12725.237 12401.667 0.00 1.51584 6.19
4 1 3 o 2955.041 3400.815 180.00 1.49582 2.80
6 0 0 o 2034.614 2399.790 0.00 1.47705 0.47
5 3 1 o 2534.531 2864.542 0.00 1.47681 2.34
3 3 3 o 703.553 745.116 180.00 1.47496 0.32
2 0 4 o 885.530 887.022 0.00 1.47334 0.41
6 1 0 o 5771.444 5749.442 0.00 1.45695 2.60
5 2 2 o 190.637 178.988 180.00 1.45606 0.17
2 1 4 o 911.411 881.041 0.00 1.45340 0.82
6 0 1 o 965.392 932.126 180.00 1.43744 0.42
4 2 3 o 3734.040 3795.145 180.00 1.43573 3.26
6 1 1 o 5671.402 5352.989 0.00 1.41889 4.84
6 2 0 o 16010.510 15978.661 0.00 1.40125 6.67
4 4 2 o 20871.014 20642.727 0.00 1.40046 8.68
2 2 4 o 32913.688 32177.039 0.00 1.39809 13.64
5 4 0 o 1934.285 663.529 0.00 1.38405 0.79
6 2 1 o 2738.337 2544.281 0.00 1.36729 2.17
5 3 2 o 16093.250 15621.273 0.00 1.36674 12.76
3 1 4 o 12631.049 12141.551 0.00 1.36454 9.98
5 4 1 o 587.894 591.667 0.00 1.35131 0.46
4 3 3 o 1808.430 1747.365 0.00 1.34989 1.40
6 0 2 o 1638.447 2211.825 0.00 1.33535 0.62
5 1 3 o 65.823 85.212 180.00 1.33449 0.05
6 3 0 o 3042.188 3068.721 180.00 1.32111 1.13
6 1 2 o 4270.808 4308.605 0.00 1.32045 3.16
3 2 4 o 490.616 452.952 0.00 1.31846 0.36
6 3 1 o 2688.678 2842.238 180.00 1.29254 1.91
5 2 3 o 127.950 131.080 180.00 1.29130 0.09
6 2 2 o 12451.823 12981.870 0.00 1.27856 8.66
4 0 4 o 20650.174 21423.242 0.00 1.27675 7.16
5 4 2 o 425.290 494.679 0.00 1.26545 0.29
4 1 4 o 1942.387 2079.729 180.00 1.26371 1.32
7 1 0 o 7593.179 7440.284 0.00 1.25331 2.54
5 5 0 o 535.612 540.240 0.00 1.25331 0.09
4 4 3 o 2516.265 2469.300 0.00 1.25204 0.84
3 3 4 o 4393.325 4345.083 0.00 1.25105 1.46
0 0 5 o 3837.766 2991.177 0.00 1.24978 0.32
6 4 0 o 1491.267 1404.683 0.00 1.22898 0.48
7 1 1 o 711.550 643.510 0.00 1.22884 0.46
5 5 1 o 1317.614 1243.387 180.00 1.22884 0.42
5 3 3 o 1574.474 1430.549 0.00 1.22777 1.01
4 2 4 o 1489.662 1358.110 0.00 1.22684 0.95
1 1 5 o 246.891 246.518 180.00 1.22565 0.08
7 2 0 o 0.009 0.009 180.00 1.21733 0.00
6 3 2 o 2325.961 2315.673 180.00 1.21681 1.47
6 4 1 o 780.934 382.009 180.00 1.20588 0.48
6 0 3 o 832.098 627.379 180.00 1.20487 0.26
2 0 5 o 5027.988 5399.210 180.00 1.20286 1.55
7 2 1 o 0.012 0.011 180.00 1.19487 0.00
6 1 3 o 3011.673 3041.226 0.00 1.19388 1.83
2 1 5 o 472.432 481.617 0.00 1.19193 0.29
4 3 4 o 1038.165 1049.706 0.00 1.17198 0.61
7 3 0 o 1035.705 987.723 0.00 1.16367 0.30
7 1 2 o 6386.907 6218.637 0.00 1.16322 3.69
5 5 2 o 585.112 576.587 0.00 1.16322 0.17
6 2 3 o 1389.010 1324.409 0.00 1.16265 0.80
5 1 4 o 4881.496 4573.790 0.00 1.16186 2.81
2 2 5 o 2089.942 1903.436 0.00 1.16085 0.60
5 4 3 o 391.632 343.392 0.00 1.15278 0.22
7 3 1 o 389.490 355.133 180.00 1.14401 0.22
6 4 2 o 1331.446 1314.251 0.00 1.14368 0.74
3 1 5 o 3.252 4.644 180.00 1.14143 0.00
6 5 0 o 440.055 732.197 0.00 1.13470 0.12
7 2 2 o 0.000 0.007 180.00 1.13428 0.00
5 2 4 o 0.000 79.076 180.00 1.13302 0.00
6 5 1 o 639.351 688.134 0.00 1.11644 0.34
6 3 3 o 1588.058 1641.707 180.00 1.11564 0.84
3 2 5 o 174.657 234.966 0.00 1.11404 0.09
8 0 0 o 4782.964 4464.914 0.00 1.10778 0.63
4 4 4 o 11596.624 11217.883 0.00 1.10622 3.03
7 4 0 o 2.649 2.597 180.00 1.09923 0.00
8 1 0 o 2959.879 2776.703 180.00 1.09923 0.76
8 0 1 o 403.258 439.064 0.00 1.09078 0.10
7 3 2 o 888.724 945.750 0.00 1.09050 0.45
5 3 4 o 9008.978 8794.606 0.00 1.08938 4.57
4 0 5 o 1266.393 1153.323 0.00 1.08854 0.32
8 1 1 o 2943.598 2596.944 180.00 1.08261 1.48
7 4 1 o 2.777 2.496 180.00 1.08261 0.00
4 1 5 o 1192.287 1120.417 180.00 1.08042 0.60
8 2 0 o 2350.583 2138.722 0.00 1.07471 0.58
7 1 3 o 352.924 329.991 0.00 1.07390 0.17
5 5 3 o 844.555 789.306 180.00 1.07390 0.21
6 0 4 o 1806.341 1754.693 0.00 1.07328 0.45
3 3 5 o 479.849 477.899 180.00 1.07248 0.12
6 5 2 o 570.136 560.579 0.00 1.06654 0.28
6 1 4 o 1760.383 1894.609 0.00 1.06550 0.86
8 2 1 o 22.602 19.407 0.00 1.05916 0.01
6 4 3 o 319.266 254.286 180.00 1.05847 0.15
4 2 5 o 1371.873 1659.824 180.00 1.05711 0.66
7 2 3 o 25.022 0.006 180.00 1.05100 0.01
6 6 0 o 6772.250 5845.606 0.00 1.04443 0.79
8 0 2 o 4040.290 3782.141 0.00 1.04410 0.94
6 2 4 o 7172.836 7374.542 0.00 1.04312 3.34
0 0 6 o 17076.740 17145.461 0.00 1.04149 0.99
8 3 0 o 1814.728 1638.375 0.00 1.03725 0.42
8 1 2 o 2292.396 2128.441 180.00 1.03693 1.06
7 4 2 o 2.136 2.003 180.00 1.03693 0.00
5 4 4 o 238.802 217.014 0.00 1.03597 0.11
7 5 0 o 8251.120 8135.834 0.00 1.03022 1.88
6 6 1 o 1317.682 1345.560 0.00 1.03014 0.30
1 1 6 o 5955.201 6106.882 0.00 1.02739 1.35
8 3 1 o 1654.638 1534.260 0.00 1.02325 0.74
4 3 5 o 676.479 579.178 0.00 1.02140 0.30
7 5 1 o 2863.605 2648.795 0.00 1.01650 1.27
8 2 2 o 1980.058 1880.870 0.00 1.01627 0.88
7 3 3 o 239.734 231.583 180.00 1.01589 0.11
5 1 5 o 100.690 99.957 180.00 1.01469 0.04
2 0 6 o 1226.739 1250.650 0.00 1.01386 0.27
6 3 4 o 742.206 1033.375 180.00 1.00876 0.32
2 1 6 o 19.572 228.532 0.00 1.00729 0.01
6 5 3 o 132.267 404.556 0.00 0.99644 0.06
5 2 5 o 3.798 43.895 180.00 0.99530 0.00
8 4 0 o 4269.588 3565.459 0.00 0.99083 0.90
6 6 2 o 5424.691 4865.346 0.00 0.99055 1.14
2 2 6 o 11676.360 12119.430 0.00 0.98832 2.45
8 3 2 o 1596.398 1261.499 0.00 0.98442 0.66
9 1 0 o 1590.832 1488.388 0.00 0.97867 0.33
8 4 1 o 706.574 672.020 0.00 0.97861 0.29
7 5 2 o 6682.708 6688.389 0.00 0.97840 2.75
8 0 3 o 237.618 242.473 0.00 0.97807 0.05
7 1 4 o 3692.092 3801.365 0.00 0.97760 1.52
5 5 4 o 596.399 617.839 0.00 0.97760 0.12
4 4 5 o 644.327 643.073 0.00 0.97699 0.13
3 1 6 o 5618.242 5650.304 0.00 0.97625 2.30
7 4 3 o 1.955 1.464 180.00 0.97216 0.00
8 1 3 o 2092.603 1536.151 180.00 0.97216 0.85
9 1 1 o 69.208 44.676 0.00 0.96689 0.03
6 4 4 o 1245.531 1076.577 0.00 0.96591 0.50
5 3 5 o 362.046 345.025 0.00 0.96533 0.15
7 6 0 o 0.000 22.008 0.00 0.96125 0.00
9 2 0 o 0.000 41.572 0.00 0.96125 0.00
7 2 4 o 0.000 0.003 180.00 0.96023 0.00
3 2 6 o 16.867 115.155 0.00 0.95895 0.01
8 2 3 o 0.710 8.990 0.00 0.95508 0.00
6 0 5 o 50.778 325.991 180.00 0.95408 0.01
7 6 1 o 34.445 20.576 0.00 0.95007 0.01
9 2 1 o 54.702 38.985 0.00 0.95007 0.02
6 1 5 o 1107.829 1053.621 0.00 0.94859 0.43
8 4 2 o 3375.067 3012.916 0.00 0.94448 1.30
4 0 6 o 7980.134 8523.454 0.00 0.94254 1.53
8 5 0 o 586.003 513.641 180.00 0.93940 0.11
4 1 6 o 553.860 547.512 180.00 0.93726 0.21
9 3 0 o 3731.921 3559.532 0.00 0.93417 0.70
9 1 2 o 1341.907 1315.222 0.00 0.93393 0.50
6 6 3 o 772.089 786.858 0.00 0.93364 0.15
7 3 4 o 833.606 813.983 0.00 0.93323 0.31
6 2 5 o 358.424 346.047 0.00 0.93270 0.13
3 3 6 o 2666.483 2577.464 0.00 0.93206 0.50
8 5 1 o 628.272 481.828 180.00 0.92896 0.23
8 3 3 o 1138.591 915.083 0.00 0.92850 0.42
5 4 5 o 179.511 120.804 0.00 0.92758 0.07
9 3 1 o 1205.351 991.954 0.00 0.92390 0.44
7 5 3 o 1789.952 1564.225 0.00 0.92344 0.66
4 2 6 o 1385.275 1238.420 0.00 0.92192 0.51
7 6 2 o 14.745 17.035 0.00 0.91875 0.01
9 2 2 o 27.117 32.199 0.00 0.91875 0.01
6 5 4 o 285.944 257.767 0.00 0.91808 0.10
6 3 5 o 630.442 579.529 180.00 0.90790 0.22
8 0 4 o 2717.476 2388.115 0.00 0.90365 0.48
9 4 0 o 99.345 78.040 180.00 0.89983 0.02
8 5 2 o 479.124 398.560 180.00 0.89962 0.17
7 4 4 o 1.018 0.931 180.00 0.89899 0.00
8 1 4 o 1080.725 983.234 180.00 0.89899 0.38
4 3 6 o 340.565 285.206 0.00 0.89794 0.12
7 7 0 o 17.902 17.890 0.00 0.89522 0.00
9 3 2 o 3097.454 2988.071 0.00 0.89502 1.07
8 4 3 o 430.899 401.108 0.00 0.89476 0.15
5 1 6 o 2746.222 2500.717 0.00 0.89337 0.95
0 0 7 o 242.021 211.999 0.00 0.89270 0.01
9 4 1 o 120.232 73.289 180.00 0.89064 0.04
_reflns_number_total             222
_reflns_limit_h_min              0
_reflns_limit_h_max              10
_reflns_limit_k_min              0
_reflns_limit_k_max              7
_reflns_limit_l_min              0
_reflns_limit_l_max              7
_reflns_d_resolution_high        0.891
_reflns_d_resolution_low         6.267
#--eof--eof--eof--eof--eof--eof--eof--eof--eof--eof--eof--eof--eof--eof--eof--#
